Repository: dactom/ml_austenitic_ss

#austenitic stainless steel machine learning trial
#
Based on the Materials Algorithm Project database from here
https://www.phase-trans.msm.cam.ac.uk/map/data/materials/austenitic.data.html
I have developed a machine learning algorithm that can predict the relationship between the mechanical properties and test tempeartures.

The file matprop_standalone.ipynb is the training model which will save the weights and the scaler.

The prediction is calculated with matprop_predict.ipynb file which loads the weights and scaler files, aus_ss.pt and scaler.pkl respectively.

File: STMECH_AUS_SS_V1.txt (part 3 of 8)
Cr	Ni	Mo	Mn	Si	Nb	Ti	Zr	Ta	V	W	Cu	N	C	B	P	S	Co	Al	Sn	Pb	Solution_treatment_temperature	Solution_treatment_time(s)	WQ	AQ	GS	Type of melting	Size of ingot	Product form	Temperature (K)	YS(MPa)	UTS(MPa)	El(%)	Area_reduction (%)	Comments
20.7	31.83	0.02	1.13	0.39	0	0.48	0	0	0	0	0.32	0.01	0.09	0	0.013	0.007	0.32	0.5	0	0	1413	1800	1	0	42.22425314	2	1.282	2	298	270	600	46	65	NRIM/CDS/No27A/1983 fdB
20.7	31.83	0.02	1.13	0.39	0	0.48	0	0	0	0	0.32	0.01	0.09	0	0.013	0.007	0.32	0.5	0	0	1413	1800	1	0	42.22425314	2	1.282	2	373	240	560	47	64	NRIM/CDS/No27A/1983 fdB
20.7	31.83	0.02	1.13	0.39	0	0.48	0	0	0	0	0.32	0.01	0.09	0	0.013	0.007	0.32	0.5	0	0	1413	1800	1	0	42.22425314	2	1.282	2	473	220	530	41	61	NRIM/CDS/No27A/1983 fdB
20.7	31.83	0.02	1.13	0.39	0	0.48	0	0	0	0	0.32	0.01	0.09	0	0.013	0.007	0.32	0.5	0	0	1413	1800	1	0	42.22425314	2	1.282	2	573	200	530	45	57	NRIM/CDS/No27A/1983 fdB
20.7	31.83	0.02	1.13	0.39	0	0.48	0	0	0	0	0.32	0.01	0.09	0	0.013	0.007	0.32	0.5	0	0	1413	1800	1	0	42.22425314	2	1.282	2	673	200	530	47	57	NRIM/CDS/No27A/1983 fdB
20.7	31.83	0.02	1.13	0.39	0	0.48	0	0	0	0	0.32	0.01	0.09	0	0.013	0.007	0.32	0.5	0	0	1413	1800	1	0	42.22425314	2	1.282	2	773	190	530	48	51	NRIM/CDS/No27A/1983 fdB
20.7	31.83	0.02	1.13	0.39	0	0.48	0	0	0	0	0.32	0.01	0.09	0	0.013	0.007	0.32	0.5	0	0	1413	1800	1	0	42.22425314	2	1.282	2	873	180	500	48	54	NRIM/CDS/No27A/1983 fdB
20.7	31.83	0.02	1.13	0.39	0	0.48	0	0	0	0	0.32	0.01	0.09	0	0.013	0.007	0.32	0.5	0	0	1413	1800	1	0	42.22425314	2	1.282	2	973	160	410	43	41	NRIM/CDS/No27A/1983 fdB
20.7	31.83	0.02	1.13	0.39	0	0.48	0	0	0	0	0.32	0.01	0.09	0	0.013	0.007	0.32	0.5	0	0	1413	1800	1	0	42.22425314	2	1.282	2	1073	140	220	81	60	NRIM/CDS/No27A/1983 fdB
20.7	31.83	0.02	1.13	0.39	0	0.48	0	0	0	0	0.32	0.01	0.09	0	0.013	0.007	0.32	0.5	0	0	1413	1800	1	0	42.22425314	2	1.282	2	1173	94	130	74	64	NRIM/CDS/No27A/1983 fdB
20.7	31.83	0.02	1.13	0.39	0	0.48	0	0	0	0	0.32	0.01	0.09	0	0.013	0.007	0.32	0.5	0	0	1413	1800	1	0	42.22425314	2	1.282	2	1273	66	87	78	75	NRIM/CDS/No27A/1983 fdB
20.35	33.09	0.1	0.94	0.47	0	0.45	0	0	0	0	0.1	0.012	0.07	0	0.013	0.009	0.32	0.45	0	0	1423	660	1	0	84.44850629	3	1.6	2	298	240	580	49	76	NRIM/CDS/No27A/1983 fdC
20.35	33.09	0.1	0.94	0.47	0	0.45	0	0	0	0	0.1	0.012	0.07	0	0.013	0.009	0.32	0.45	0	0	1423	660	1	0	84.44850629	3	1.6	2	373	220	540	47	76	NRIM/CDS/No27A/1983 fdC
20.35	33.09	0.1	0.94	0.47	0	0.45	0	0	0	0	0.1	0.012	0.07	0	0.013	0.009	0.32	0.45	0	0	1423	660	1	0	84.44850629	3	1.6	2	473	190	520	44	71	NRIM/CDS/No27A/1983 fdC
20.35	33.09	0.1	0.94	0.47	0	0.45	0	0	0	0	0.1	0.012	0.07	0	0.013	0.009	0.32	0.45	0	0	1423	660	1	0	84.44850629	3	1.6	2	573	180	510	45	71	NRIM/CDS/No27A/1983 fdC
20.35	33.09	0.1	0.94	0.47	0	0.45	0	0	0	0	0.1	0.012	0.07	0	0.013	0.009	0.32	0.45	0	0	1423	660	1	0	84.44850629	3	1.6	2	673	160	510	50	68	NRIM/CDS/No27A/1983 fdC
20.35	33.09	0.1	0.94	0.47	0	0.45	0	0	0	0	0.1	0.012	0.07	0	0.013	0.009	0.32	0.45	0	0	1423	660	1	0	84.44850629	3	1.6	2	773	150	500	49	63	NRIM/CDS/No27A/1983 fdC
20.35	33.09	0.1	0.94	0.47	0	0.45	0	0	0	0	0.1	0.012	0.07	0	0.013	0.009	0.32	0.45	0	0	1423	660	1	0	84.44850629	3	1.6	2	873	160	470	48	58	NRIM/CDS/No27A/1983 fdC
20.35	33.09	0.1	0.94	0.47	0	0.45	0	0	0	0	0.1	0.012	0.07	0	0.013	0.009	0.32	0.45	0	0	1423	660	1	0	84.44850629	3	1.6	2	973	130	370	42	45	NRIM/CDS/No27A/1983 fdC
20.35	33.09	0.1	0.94	0.47	0	0.45	0	0	0	0	0.1	0.012	0.07	0	0.013	0.009	0.32	0.45	0	0	1423	660	1	0	84.44850629	3	1.6	2	1073	120	220	98	70	NRIM/CDS/No27A/1983 fdC
20.35	33.09	0.1	0.94	0.47	0	0.45	0	0	0	0	0.1	0.012	0.07	0	0.013	0.009	0.32	0.45	0	0	1423	660	1	0	84.44850629	3	1.6	2	1173	72	120	106	82	NRIM/CDS/No27A/1983 fdC
20.35	33.09	0.1	0.94	0.47	0	0.45	0	0	0	0	0.1	0.012	0.07	0	0.013	0.009	0.32	0.45	0	0	1423	660	1	0	84.44850629	3	1.6	2	1273	48	74	99	88	NRIM/CDS/No27A/1983 fdC
20.19	32.37	0.09	0.92	0.46	0	0.45	0	0	0	0	0.08	0.017	0.07	0	0.014	0.006	0.27	0.44	0	0	1423	660	1	0	103.9683067	3	1.6	2	298	230	600	47	75	NRIM/CDS/No27A/1983 fdD
20.19	32.37	0.09	0.92	0.46	0	0.45	0	0	0	0	0.08	0.017	0.07	0	0.014	0.006	0.27	0.44	0	0	1423	660	1	0	103.9683067	3	1.6	2	373	210	550	45	73	NRIM/CDS/No27A/1983 fdD
20.19	32.37	0.09	0.92	0.46	0	0.45	0	0	0	0	0.08	0.017	0.07	0	0.014	0.006	0.27	0.44	0	0	1423	660	1	0	103.9683067	3	1.6	2	473	190	520	41	72	NRIM/CDS/No27A/1983 fdD
20.19	32.37	0.09	0.92	0.46	0	0.45	0	0	0	0	0.08	0.017	0.07	0	0.014	0.006	0.27	0.44	0	0	1423	660	1	0	103.9683067	3	1.6	2	573	170	520	44	65	NRIM/CDS/No27A/1983 fdD
20.19	32.37	0.09	0.92	0.46	0	0.45	0	0	0	0	0.08	0.017	0.07	0	0.014	0.006	0.27	0.44	0	0	1423	660	1	0	103.9683067	3	1.6	2	673	170	520	44	61	NRIM/CDS/No27A/1983 fdD
20.19	32.37	0.09	0.92	0.46	0	0.45	0	0	0	0	0.08	0.017	0.07	0	0.014	0.006	0.27	0.44	0	0	1423	660	1	0	103.9683067	3	1.6	2	773	150	520	45	56	NRIM/CDS/No27A/1983 fdD
20.19	32.37	0.09	0.92	0.46	0	0.45	0	0	0	0	0.08	0.017	0.07	0	0.014	0.006	0.27	0.44	0	0	1423	660	1	0	103.9683067	3	1.6	2	873	150	480	42	58	NRIM/CDS/No27A/1983 fdD
20.19	32.37	0.09	0.92	0.46	0	0.45	0	0	0	0	0.08	0.017	0.07	0	0.014	0.006	0.27	0.44	0	0	1423	660	1	0	103.9683067	3	1.6	2	973	140	370	44	45	NRIM/CDS/No27A/1983 fdD
20.19	32.37	0.09	0.92	0.46	0	0.45	0	0	0	0	0.08	0.017	0.07	0	0.014	0.006	0.27	0.44	0	0	1423	660	1	0	103.9683067	3	1.6	2	1073	120	210	97	71	NRIM/CDS/No27A/1983 fdD
20.19	32.37	0.09	0.92	0.46	0	0.45	0	0	0	0	0.08	0.017	0.07	0	0.014	0.006	0.27	0.44	0	0	1423	660	1	0	103.9683067	3	1.6	2	1173	73	120	111	86	NRIM/CDS/No27A/1983 fdD
20.19	32.37	0.09	0.92	0.46	0	0.45	0	0	0	0	0.08	0.017	0.07	0	0.014	0.006	0.27	0.44	0	0	1423	660	1	0	103.9683067	3	1.6	2	1273	49	75	98	92	NRIM/CDS/No27A/1983 fdD
20.3	31.86	0.04	1.06	0.53	0	0.49	0	0	0	0	0.34	0.01	0.07	0	0.014	0.05	0.32	0.52	0	0	1413	1800	1	0	59.71411146	2	0.56	2	298	230	570	48	70	NRIM/CDS/No27A/1983 fdE
20.3	31.86	0.04	1.06	0.53	0	0.49	0	0	0	0	0.34	0.01	0.07	0	0.014	0.05	0.32	0.52	0	0	1413	1800	1	0	59.71411146	2	0.56	2	373	200	530	48	70	NRIM/CDS/No27A/1983 fdE
20.3	31.86	0.04	1.06	0.53	0	0.49	0	0	0	0	0.34	0.01	0.07	0	0.014	0.05	0.32	0.52	0	0	1413	1800	1	0	59.71411146	2	0.56	2	473	170	510	44	68	NRIM/CDS/No27A/1983 fdE
20.3	31.86	0.04	1.06	0.53	0	0.49	0	0	0	0	0.34	0.01	0.07	0	0.014	0.05	0.32	0.52	0	0	1413	1800	1	0	59.71411146	2	0.56	2	573	170	510	46	58	NRIM/CDS/No27A/1983 fdE
20.3	31.86	0.04	1.06	0.53	0	0.49	0	0	0	0	0.34	0.01	0.07	0	0.014	0.05	0.32	0.52	0	0	1413	1800	1	0	59.71411146	2	0.56	2	673	160	510	49	60	NRIM/CDS/No27A/1983 fdE
20.3	31.86	0.04	1.06	0.53	0	0.49	0	0	0	0	0.34	0.01	0.07	0	0.014	0.05	0.32	0.52	0	0	1413	1800	1	0	59.71411146	2	0.56	2	773	150	510	52	56	NRIM/CDS/No27A/1983 fdE
20.3	31.86	0.04	1.06	0.53	0	0.49	0	0	0	0	0.34	0.01	0.07	0	0.014	0.05	0.32	0.52	0	0	1413	1800	1	0	59.71411146	2	0.56	2	873	140	460	49	60	NRIM/CDS/No27A/1983 fdE
20.3	31.86	0.04	1.06	0.53	0	0.49	0	0	0	0	0.34	0.01	0.07	0	0.014	0.05	0.32	0.52	0	0	1413	1800	1	0	59.71411146	2	0.56	2	973	140	370	42	40	NRIM/CDS/No27A/1983 fdE
20.3	31.86	0.04	1.06	0.53	0	0.49	0	0	0	0	0.34	0.01	0.07	0	0.014	0.05	0.32	0.52	0	0	1413	1800	1	0	59.71411146	2	0.56	2	1073	130	210	83	64	NRIM/CDS/No27A/1983 fdE
20.3	31.86	0.04	1.06	0.53	0	0.49	0	0	0	0	0.34	0.01	0.07	0	0.014	0.05	0.32	0.52	0	0	1413	1800	1	0	59.71411146	2	0.56	2	1173	76	120	82	83	NRIM/CDS/No27A/1983 fdE
20.3	31.86	0.04	1.06	0.53	0	0.49	0	0	0	0	0.34	0.01	0.07	0	0.014	0.05	0.32	0.52	0	0	1413	1800	1	0	59.71411146	2	0.56	2	1273	49	71	87	95	NRIM/CDS/No27A/1983 fdE
20.24	31.83	0.09	1.16	0.5	0	0.46	0	0	0	0	0.31	0.01	0.1	0	0.017	0.01	0.37	0.5	0	0	1413	1800	1	0	48.50293013	2	1.205	2	298	270	590	48	65	NRIM/CDS/No27A/1983 fdF
20.24	31.83	0.09	1.16	0.5	0	0.46	0	0	0	0	0.31	0.01	0.1	0	0.017	0.01	0.37	0.5	0	0	1413	1800	1	0	48.50293013	2	1.205	2	373	240	550	45	64	NRIM/CDS/No27A/1983 fdF
20.24	31.83	0.09	1.16	0.5	0	0.46	0	0	0	0	0.31	0.01	0.1	0	0.017	0.01	0.37	0.5	0	0	1413	1800	1	0	48.50293013	2	1.205	2	473	220	530	44	61	NRIM/CDS/No27A/1983 fdF
20.24	31.83	0.09	1.16	0.5	0	0.46	0	0	0	0	0.31	0.01	0.1	0	0.017	0.01	0.37	0.5	0	0	1413	1800	1	0	48.50293013	2	1.205	2	573	200	530	44	57	NRIM/CDS/No27A/1983 fdF
20.24	31.83	0.09	1.16	0.5	0	0.46	0	0	0	0	0.31	0.01	0.1	0	0.017	0.01	0.37	0.5	0	0	1413	1800	1	0	48.50293013	2	1.205	2	673	200	530	47	55	NRIM/CDS/No27A/1983 fdF
20.24	31.83	0.09	1.16	0.5	0	0.46	0	0	0	0	0.31	0.01	0.1	0	0.017	0.01	0.37	0.5	0	0	1413	1800	1	0	48.50293013	2	1.205	2	773	190	530	49	55	NRIM/CDS/No27A/1983 fdF
20.24	31.83	0.09	1.16	0.5	0	0.46	0	0	0	0	0.31	0.01	0.1	0	0.017	0.01	0.37	0.5	0	0	1413	1800	1	0	48.50293013	2	1.205	2	873	180	500	47	52	NRIM/CDS/No27A/1983 fdF
20.24	31.83	0.09	1.16	0.5	0	0.46	0	0	0	0	0.31	0.01	0.1	0	0.017	0.01	0.37	0.5	0	0	1413	1800	1	0	48.50293013	2	1.205	2	973	170	410	37	36	NRIM/CDS/No27A/1983 fdF
20.24	31.83	0.09	1.16	0.5	0	0.46	0	0	0	0	0.31	0.01	0.1	0	0.017	0.01	0.37	0.5	0	0	1413	1800	1	0	48.50293013	2	1.205	2	1073	140	220	66	54	NRIM/CDS/No27A/1983 fdF
20.24	31.83	0.09	1.16	0.5	0	0.46	0	0	0	0	0.31	0.01	0.1	0	0.017	0.01	0.37	0.5	0	0	1413	1800	1	0	48.50293013	2	1.205	2	1173	90	130	80	65	NRIM/CDS/No27A/1983 fdF
20.24	31.83	0.09	1.16	0.5	0	0.46	0	0	0	0	0.31	0.01	0.1	0	0.017	0.01	0.37	0.5	0	0	1413	1800	1	0	48.50293013	2	1.205	2	1273	63	83	73	72	NRIM/CDS/No27A/1983 fdF
17.85	12	0.04	1.71	0.6	0.74	0.019	0	0	0.031	0	0.05	0.0284	0.07	0.0012	0.02	0.005	0.29	0.019	0	0	Na	Na	Na	Na	337.7940252	1	3.35	1	298	240	620	60	74	NRIM/CDS/No28B/2001 AEA
17.85	12	0.04	1.71	0.6	0.74	0.019	0	0	0.031	0	0.05	0.0284	0.07	0.0012	0.02	0.005	0.29	0.019	0	0	Na	Na	Na	Na	337.7940252	1	3.35	1	373	219	533	49	75	NRIM/CDS/No28B/2001 AEA
17.85	12	0.04	1.71	0.6	0.74	0.019	0	0	0.031	0	0.05	0.0284	0.07	0.0012	0.02	0.005	0.29	0.019	0	0	Na	Na	Na	Na	337.7940252	1	3.35	1	473	232	485	42	73	NRIM/CDS/No28B/2001 AEA
17.85	12	0.04	1.71	0.6	0.74	0.019	0	0	0.031	0	0.05	0.0284	0.07	0.0012	0.02	0.005	0.29	0.019	0	0	Na	Na	Na	Na	337.7940252	1	3.35	1	573	174	478	36	66	NRIM/CDS/No28B/2001 AEA
17.85	12	0.04	1.71	0.6	0.74	0.019	0	0	0.031	0	0.05	0.0284	0.07	0.0012	0.02	0.005	0.29	0.019	0	0	Na	Na	Na	Na	337.7940252	1	3.35	1	673	166	482	36	63	NRIM/CDS/No28B/2001 AEA
17.85	12	0.04	1.71	0.6	0.74	0.019	0	0	0.031	0	0.05	0.0284	0.07	0.0012	0.02	0.005	0.29	0.019	0	0	Na	Na	Na	Na	337.7940252	1	3.35	1	773	168	474	38	66	NRIM/CDS/No28B/2001 AEA
17.85	12	0.04	1.71	0.6	0.74	0.019	0	0	0.031	0	0.05	0.0284	0.07	0.0012	0.02	0.005	0.29	0.019	0	0	Na	Na	Na	Na	337.7940252	1	3.35	1	823	156	464	37	63	NRIM/CDS/No28B/2001 AEA
17.85	12	0.04	1.71	0.6	0.74	0.019	0	0	0.031	0	0.05	0.0284	0.07	0.0012	0.02	0.005	0.29	0.019	0	0	Na	Na	Na	Na	337.7940252	1	3.35	1	873	150	441	36	61	NRIM/CDS/No28B/2001 AEA
17.85	12	0.04	1.71	0.6	0.74	0.019	0	0	0.031	0	0.05	0.0284	0.07	0.0012	0.02	0.005	0.29	0.019	0	0	Na	Na	Na	Na	337.7940252	1	3.35	1	923	146	410	36	59	NRIM/CDS/No28B/2001 AEA
17.85	12	0.04	1.71	0.6	0.74	0.019	0	0	0.031	0	0.05	0.0284	0.07	0.0012	0.02	0.005	0.29	0.019	0	0	Na	Na	Na	Na	337.7940252	1	3.35	1	973	160	369	37	52	NRIM/CDS/No28B/2001 AEA
17.85	12	0.04	1.71	0.6	0.74	0.019	0	0	0.031	0	0.05	0.0284	0.07	0.0012	0.02	0.005	0.29	0.019	0	0	Na	Na	Na	Na	337.7940252	1	3.35	1	1023	161	314	35	42	NRIM/CDS/No28B/2001 AEA
17.8	12.2	0.05	1.66	0.49	0.82	0.018	0	0	0.038	0	0.03	0.0236	0.06	0.0012	0.023	0.006	0.27	0.023	0	0	Na	Na	Na	Na	207.9366135	1	3.35	1	298	260	580	63	74	NRIM/CDS/No28B/2001 AEB
17.8	12.2	0.05	1.66	0.49	0.82	0.018	0	0	0.038	0	0.03	0.0236	0.06	0.0012	0.023	0.006	0.27	0.023	0	0	Na	Na	Na	Na	207.9366135	1	3.35	1	373	229	492	50	77	NRIM/CDS/No28B/2001 AEB
17.8	12.2	0.05	1.66	0.49	0.82	0.018	0	0	0.038	0	0.03	0.0236	0.06	0.0012	0.023	0.006	0.27	0.023	0	0	Na	Na	Na	Na	207.9366135	1	3.35	1	473	199	453	42	74	NRIM/CDS/No28B/2001 AEB
17.8	12.2	0.05	1.66	0.49	0.82	0.018	0	0	0.038	0	0.03	0.0236	0.06	0.0012	0.023	0.006	0.27	0.023	0	0	Na	Na	Na	Na	207.9366135	1	3.35	1	573	188	441	38	72	NRIM/CDS/No28B/2001 AEB
17.8	12.2	0.05	1.66	0.49	0.82	0.018	0	0	0.038	0	0.03	0.0236	0.06	0.0012	0.023	0.006	0.27	0.023	0	0	Na	Na	Na	Na	207.9366135	1	3.35	1	673	169	443	38	69	NRIM/CDS/No28B/2001 AEB
17.8	12.2	0.05	1.66	0.49	0.82	0.018	0	0	0.038	0	0.03	0.0236	0.06	0.0012	0.023	0.006	0.27	0.023	0	0	Na	Na	Na	Na	207.9366135	1	3.35	1	773	168	442	38	68	NRIM/CDS/No28B/2001 AEB
17.8	12.2	0.05	1.66	0.49	0.82	0.018	0	0	0.038	0	0.03	0.0236	0.06	0.0012	0.023	0.006	0.27	0.023	0	0	Na	Na	Na	Na	207.9366135	1	3.35	1	823	174	428	38	67	NRIM/CDS/No28B/2001 AEB
17.8	12.2	0.05	1.66	0.49	0.82	0.018	0	0	0.038	0	0.03	0.0236	0.06	0.0012	0.023	0.006	0.27	0.023	0	0	Na	Na	Na	Na	207.9366135	1	3.35	1	873	167	410	38	66	NRIM/CDS/No28B/2001 AEB
17.8	12.2	0.05	1.66	0.49	0.82	0.018	0	0	0.038	0	0.03	0.0236	0.06	0.0012	0.023	0.006	0.27	0.023	0	0	Na	Na	Na	Na	207.9366135	1	3.35	1	923	158	385	34	55	NRIM/CDS/No28B/2001 AEB
17.8	12.2	0.05	1.66	0.49	0.82	0.018	0	0	0.038	0	0.03	0.0236	0.06	0.0012	0.023	0.006	0.27	0.023	0	0	Na	Na	Na	Na	207.9366135	1	3.35	1	973	161	331	16	20	NRIM/CDS/No28B/2001 AEB
17.8	12.2	0.05	1.66	0.49	0.82	0.018	0	0	0.038	0	0.03	0.0236	0.06	0.0012	0.023	0.006	0.27	0.023	0	0	Na	Na	Na	Na	207.9366135	1	3.35	1	1023	165	279	11	16	NRIM/CDS/No28B/2001 AEB
17.95	12.2	0.1	1.73	0.62	0.72	0.019	0	0	0.032	0	0.04	0.0216	0.07	0.0016	0.024	0.007	0.29	0.012	0	0	Na	Na	Na	Na	315.1729698	1	3.35	1	298	240	560	66	78	NRIM/CDS/No28B/2001 AEC
17.95	12.2	0.1	1.73	0.62	0.72	0.019	0	0	0.032	0	0.04	0.0216	0.07	0.0016	0.024	0.007	0.29	0.012	0	0	Na	Na	Na	Na	315.1729698	1	3.35	1	373	226	494	51	77	NRIM/CDS/No28B/2001 AEC
17.95	12.2	0.1	1.73	0.62	0.72	0.019	0	0	0.032	0	0.04	0.0216	0.07	0.0016	0.024	0.007	0.29	0.012	0	0	Na	Na	Na	Na	315.1729698	1	3.35	1	473	181	453	43	74	NRIM/CDS/No28B/2001 AEC
17.95	12.2	0.1	1.73	0.62	0.72	0.019	0	0	0.032	0	0.04	0.0216	0.07	0.0016	0.024	0.007	0.29	0.012	0	0	Na	Na	Na	Na	315.1729698	1	3.35	1	573	181	444	42	68	NRIM/CDS/No28B/2001 AEC
17.95	12.2	0.1	1.73	0.62	0.72	0.019	0	0	0.032	0	0.04	0.0216	0.07	0.0016	0.024	0.007	0.29	0.012	0	0	Na	Na	Na	Na	315.1729698	1	3.35	1	673	167	442	41	67	NRIM/CDS/No28B/2001 AEC
17.95	12.2	0.1	1.73	0.62	0.72	0.019	0	0	0.032	0	0.04	0.0216	0.07	0.0016	0.024	0.007	0.29	0.012	0	0	Na	Na	Na	Na	315.1729698	1	3.35	1	773	161	436	41	64	NRIM/CDS/No28B/2001 AEC
17.95	12.2	0.1	1.73	0.62	0.72	0.019	0	0	0.032	0	0.04	0.0216	0.07	0.0016	0.024	0.007	0.29	0.012	0	0	Na	Na	Na	Na	315.1729698	1	3.35	1	823	159	424	37	61	NRIM/CDS/No28B/2001 AEC
17.95	12.2	0.1	1.73	0.62	0.72	0.019	0	0	0.032	0	0.04	0.0216	0.07	0.0016	0.024	0.007	0.29	0.012	0	0	Na	Na	Na	Na	315.1729698	1	3.35	1	873	129	413	39	68	NRIM/CDS/No28B/2001 AEC
17.95	12.2	0.1	1.73	0.62	0.72	0.019	0	0	0.032	0	0.04	0.0216	0.07	0.0016	0.024	0.007	0.29	0.012	0	0	Na	Na	Na	Na	315.1729698	1	3.35	1	923	144	389	39	64	NRIM/CDS/No28B/2001 AEC
17.95	12.2	0.1	1.73	0.62	0.72	0.019	0	0	0.032	0	0.04	0.0216	0.07	0.0016	0.024	0.007	0.29	0.012	0	0	Na	Na	Na	Na	315.1729698	1	3.35	1	973	152	362	36	54	NRIM/CDS/No28B/2001 AEC
17.95	12.2	0.1	1.73	0.62	0.72	0.019	0	0	0.032	0	0.04	0.0216	0.07	0.0016	0.024	0.007	0.29	0.012	0	0	Na	Na	Na	Na	315.1729698	1	3.35	1	1023	146	312	34	44	NRIM/CDS/No28B/2001 AEC
17.61	12.5	0.06	1.73	0.82	0.79	0.019	0	0	0.032	0	0.1	0.02	0.04	0.0004	0.022	0.009	0.33	0.013	0	0	1473	1200	1	0	168.8970126	1	6	1	298	210	580	61	77	NRIM/CDS/No28B/2001 AED
17.61	12.5	0.06	1.73	0.82	0.79	0.019	0	0	0.032	0	0.1	0.02	0.04	0.0004	0.022	0.009	0.33	0.013	0	0	1473	1200	1	0	168.8970126	1	6	1	573	158	430	37	70	NRIM/CDS/No28B/2001 AED
17.61	12.5	0.06	1.73	0.82	0.79	0.019	0	0	0.032	0	0.1	0.02	0.04	0.0004	0.022	0.009	0.33	0.013	0	0	1473	1200	1	0	168.8970126	1	6	1	673	141	436	39	70	NRIM/CDS/No28B/2001 AED
17.61	12.5	0.06	1.73	0.82	0.79	0.019	0	0	0.032	0	0.1	0.02	0.04	0.0004	0.022	0.009	0.33	0.013	0	0	1473	1200	1	0	168.8970126	1	6	1	773	151	430	37	65	NRIM/CDS/No28B/2001 AED
17.61	12.5	0.06	1.73	0.82	0.79	0.019	0	0	0.032	0	0.1	0.02	0.04	0.0004	0.022	0.009	0.33	0.013	0	0	1473	1200	1	0	168.8970126	1	6	1	823	138	414	37	64	NRIM/CDS/No28B/2001 AED
17.61	12.5	0.06	1.73	0.82	0.79	0.019	0	0	0.032	0	0.1	0.02	0.04	0.0004	0.022	0.009	0.33	0.013	0	0	1473	1200	1	0	168.8970126	1	6	1	873	135	398	35	67	NRIM/CDS/No28B/2001 AED
17.61	12.5	0.06	1.73	0.82	0.79	0.019	0	0	0.032	0	0.1	0.02	0.04	0.0004	0.022	0.009	0.33	0.013	0	0	1473	1200	1	0	168.8970126	1	6	1	923	127	370	30	43	NRIM/CDS/No28B/2001 AED
17.61	12.5	0.06	1.73	0.82	0.79	0.019	0	0	0.032	0	0.1	0.02	0.04	0.0004	0.022	0.009	0.33	0.013	0	0	1473	1200	1	0	168.8970126	1	6	1	973	143	315	18	19	NRIM/CDS/No28B/2001 AED
17.61	12.5	0.06	1.73	0.82	0.79	0.019	0	0	0.032	0	0.1	0.02	0.04	0.0004	0.022	0.009	0.33	0.013	0	0	1473	1200	1	0	168.8970126	1	6	1	1023	117	256	11	14	NRIM/CDS/No28B/2001 AED
17.26	12.21	0.07	1.7	0.8	0.77	0.018	0	0	0.032	0	0.09	0.021	0.05	0.0003	0.019	0.011	0.33	0.012	0	0	1473	1200	1	0	128	1	6	1	298	205	580	62	76	NRIM/CDS/No28B/2001 AEE
17.26	12.21	0.07	1.7	0.8	0.77	0.018	0	0	0.032	0	0.09	0.021	0.05	0.0003	0.019	0.011	0.33	0.012	0	0	1473	1200	1	0	128	1	6	1	373	200	492	50	77	NRIM/CDS/No28B/2001 AEE
17.26	12.21	0.07	1.7	0.8	0.77	0.018	0	0	0.032	0	0.09	0.021	0.05	0.0003	0.019	0.011	0.33	0.012	0	0	1473	1200	1	0	128	1	6	1	473	162	445	43	75	NRIM/CDS/No28B/2001 AEE
17.26	12.21	0.07	1.7	0.8	0.77	0.018	0	0	0.032	0	0.09	0.021	0.05	0.0003	0.019	0.011	0.33	0.012	0	0	1473	1200	1	0	128	1	6	1	573	141	430	39	72	NRIM/CDS/No28B/2001 AEE
17.26	12.21	0.07	1.7	0.8	0.77	0.018	0	0	0.032	0	0.09	0.021	0.05	0.0003	0.019	0.011	0.33	0.012	0	0	1473	1200	1	0	128	1	6	1	673	143	434	38	66	NRIM/CDS/No28B/2001 AEE
17.26	12.21	0.07	1.7	0.8	0.77	0.018	0	0	0.032	0	0.09	0.021	0.05	0.0003	0.019	0.011	0.33	0.012	0	0	1473	1200	1	0	128	1	6	1	773	116	415	39	66	NRIM/CDS/No28B/2001 AEE
17.26	12.21	0.07	1.7	0.8	0.77	0.018	0	0	0.032	0	0.09	0.021	0.05	0.0003	0.019	0.011	0.33	0.012	0	0	1473	1200	1	0	128	1	6	1	823	128	412	38	68	NRIM/CDS/No28B/2001 AEE
17.26	12.21	0.07	1.7	0.8	0.77	0.018	0	0	0.032	0	0.09	0.021	0.05	0.0003	0.019	0.011	0.33	0.012	0	0	1473	1200	1	0	128	1	6	1	873	130	400	36	66	NRIM/CDS/No28B/2001 AEE
17.26	12.21	0.07	1.7	0.8	0.77	0.018	0	0	0.032	0	0.09	0.021	0.05	0.0003	0.019	0.011	0.33	0.012	0	0	1473	1200	1	0	128	1	6	1	923	135	371	30	42	NRIM/CDS/No28B/2001 AEE
17.26	12.21	0.07	1.7	0.8	0.77	0.018	0	0	0.032	0	0.09	0.021	0.05	0.0003	0.019	0.011	0.33	0.012	0	0	1473	1200	1	0	128	1	6	1	973	129	317	16	18	NRIM/CDS/No28B/2001 AEE
17.26	12.21	0.07	1.7	0.8	0.77	0.018	0	0	0.032	0	0.09	0.021	0.05	0.0003	0.019	0.011	0.33	0.012	0	0	1473	1200	1	0	128	1	6	1	1023	142	265	11	14	NRIM/CDS/No28B/2001 AEE
17.89	12.55	0.11	1.74	0.77	0.77	0.02	0	0	0.033	0	0.09	0.016	0.05	0.0004	0.025	0.007	0.37	0.004	0	0	1473	1200	1	0	68.5935016	1	6	1	298	215	560	65	77	NRIM/CDS/No28B/2001 AEF
17.89	12.55	0.11	1.74	0.77	0.77	0.02	0	0	0.033	0	0.09	0.016	0.05	0.0004	0.025	0.007	0.37	0.004	0	0	1473	1200	1	0	68.5935016	1	6	1	373	188	482	52	76	NRIM/CDS/No28B/2001 AEF
17.89	12.55	0.11	1.74	0.77	0.77	0.02	0	0	0.033	0	0.09	0.016	0.05	0.0004	0.025	0.007	0.37	0.004	0	0	1473	1200	1	0	68.5935016	1	6	1	473	154	439	44	75	NRIM/CDS/No28B/2001 AEF
17.89	12.55	0.11	1.74	0.77	0.77	0.02	0	0	0.033	0	0.09	0.016	0.05	0.0004	0.025	0.007	0.37	0.004	0	0	1473	1200	1	0	68.5935016	1	6	1	573	156	425	36	68	NRIM/CDS/No28B/2001 AEF
17.89	12.55	0.11	1.74	0.77	0.77	0.02	0	0	0.033	0	0.09	0.016	0.05	0.0004	0.025	0.007	0.37	0.004	0	0	1473	1200	1	0	68.5935016	1	6	1	673	130	431	41	66	NRIM/CDS/No28B/2001 AEF
17.89	12.55	0.11	1.74	0.77	0.77	0.02	0	0	0.033	0	0.09	0.016	0.05	0.0004	0.025	0.007	0.37	0.004	0	0	1473	1200	1	0	68.5935016	1	6	1	773	120	426	40	64	NRIM/CDS/No28B/2001 AEF
17.89	12.55	0.11	1.74	0.77	0.77	0.02	0	0	0.033	0	0.09	0.016	0.05	0.0004	0.025	0.007	0.37	0.004	0	0	1473	1200	1	0	68.5935016	1	6	1	823	120	412	39	62	NRIM/CDS/No28B/2001 AEF
17.89	12.55	0.11	1.74	0.77	0.77	0.02	0	0	0.033	0	0.09	0.016	0.05	0.0004	0.025	0.007	0.37	0.004	0	0	1473	1200	1	0	68.5935016	1	6	1	873	120	395	37	62	NRIM/CDS/No28B/2001 AEF
17.89	12.55	0.11	1.74	0.77	0.77	0.02	0	0	0.033	0	0.09	0.016	0.05	0.0004	0.025	0.007	0.37	0.004	0	0	1473	1200	1	0	68.5935016	1	6	1	923	116	374	32	48	NRIM/CDS/No28B/2001 AEF
17.89	12.55	0.11	1.74	0.77	0.77	0.02	0	0	0.033	0	0.09	0.016	0.05	0.0004	0.025	0.007	0.37	0.004	0	0	1473	1200	1	0	68.5935016	1	6	1	973	135	312	16	19	NRIM/CDS/No28B/2001 AEF
17.89	12.55	0.11	1.74	0.77	0.77	0.02	0	0	0.033	0	0.09	0.016	0.05	0.0004	0.025	0.007	0.37	0.004	0	0	1473	1200	1	0	68.5935016	1	6	1	1023	128	268	12	14	NRIM/CDS/No28B/2001 AEF
17.56	12.24	0.15	1.81	0.63	0.87	0.019	0	0	0.041	0	0.14	0.0222	0.053	0.0027	0.027	0.011	0.3	0.008	0	0	1403	Na	1	0	294.0667789	1	3	1	298	250	580	63	74	NRIM/CDS/No28B/2001 AEG
17.56	12.24	0.15	1.81	0.63	0.87	0.019	0	0	0.041	0	0.14	0.0222	0.053	0.0027	0.027	0.011	0.3	0.008	0	0	1403	Na	1	0	294.0667789	1	3	1	373	235	496	52	76	NRIM/CDS/No28B/2001 AEG
17.56	12.24	0.15	1.81	0.63	0.87	0.019	0	0	0.041	0	0.14	0.0222	0.053	0.0027	0.027	0.011	0.3	0.008	0	0	1403	Na	1	0	294.0667789	1	3	1	473	204	449	41	72	NRIM/CDS/No28B/2001 AEG
17.56	12.24	0.15	1.81	0.63	0.87	0.019	0	0	0.041	0	0.14	0.0222	0.053	0.0027	0.027	0.011	0.3	0.008	0	0	1403	Na	1	0	294.0667789	1	3	1	573	192	430	37	67	NRIM/CDS/No28B/2001 AEG
17.56	12.24	0.15	1.81	0.63	0.87	0.019	0	0	0.041	0	0.14	0.0222	0.053	0.0027	0.027	0.011	0.3	0.008	0	0	1403	Na	1	0	294.0667789	1	3	1	673	190	434	37	66	NRIM/CDS/No28B/2001 AEG
17.56	12.24	0.15	1.81	0.63	0.87	0.019	0	0	0.041	0	0.14	0.0222	0.053	0.0027	0.027	0.011	0.3	0.008	0	0	1403	Na	1	0	294.0667789	1	3	1	773	168	427	36	62	NRIM/CDS/No28B/2001 AEG
17.56	12.24	0.15	1.81	0.63	0.87	0.019	0	0	0.041	0	0.14	0.0222	0.053	0.0027	0.027	0.011	0.3	0.008	0	0	1403	Na	1	0	294.0667789	1	3	1	823	174	414	34	62	NRIM/CDS/No28B/2001 AEG
17.56	12.24	0.15	1.81	0.63	0.87	0.019	0	0	0.041	0	0.14	0.0222	0.053	0.0027	0.027	0.011	0.3	0.008	0	0	1403	Na	1	0	294.0667789	1	3	1	873	172	396	36	63	NRIM/CDS/No28B/2001 AEG
17.56	12.24	0.15	1.81	0.63	0.87	0.019	0	0	0.041	0	0.14	0.0222	0.053	0.0027	0.027	0.011	0.3	0.008	0	0	1403	Na	1	0	294.0667789	1	3	1	923	153	367	35	65	NRIM/CDS/No28B/2001 AEG
17.56	12.24	0.15	1.81	0.63	0.87	0.019	0	0	0.041	0	0.14	0.0222	0.053	0.0027	0.027	0.011	0.3	0.008	0	0	1403	Na	1	0	294.0667789	1	3	1	973	160	327	35	54	NRIM/CDS/No28B/2001 AEG
17.56	12.24	0.15	1.81	0.63	0.87	0.019	0	0	0.041	0	0.14	0.0222	0.053	0.0027	0.027	0.011	0.3	0.008	0	0	1403	Na	1	0	294.0667789	1	3	1	1023	158	272	37	49	NRIM/CDS/No28B/2001 AEG
18.05	12.13	0.06	1.76	0.49	0.88	0.036	0	0	0.036	0	0.08	0.0241	0.065	0.0018	0.019	0.027	0.22	0.007	0	0	1403	Na	1	0	222.8609442	1	3	1	298	250	570	61	72	NRIM/CDS/No28B/2001 AEH
18.05	12.13	0.06	1.76	0.49	0.88	0.036	0	0	0.036	0	0.08	0.0241	0.065	0.0018	0.019	0.027	0.22	0.007	0	0	1403	Na	1	0	222.8609442	1	3	1	373	222	492	50	72	NRIM/CDS/No28B/2001 AEH
18.05	12.13	0.06	1.76	0.49	0.88	0.036	0	0	0.036	0	0.08	0.0241	0.065	0.0018	0.019	0.027	0.22	0.007	0	0	1403	Na	1	0	222.8609442	1	3	1	473	201	443	40	70	NRIM/CDS/No28B/2001 AEH
18.05	12.13	0.06	1.76	0.49	0.88	0.036	0	0	0.036	0	0.08	0.0241	0.065	0.0018	0.019	0.027	0.22	0.007	0	0	1403	Na	1	0	222.8609442	1	3	1	573	181	416	36	68	NRIM/CDS/No28B/2001 AEH
18.05	12.13	0.06	1.76	0.49	0.88	0.036	0	0	0.036	0	0.08	0.0241	0.065	0.0018	0.019	0.027	0.22	0.007	0	0	1403	Na	1	0	222.8609442	1	3	1	673	177	427	37	64	NRIM/CDS/No28B/2001 AEH
18.05	12.13	0.06	1.76	0.49	0.88	0.036	0	0	0.036	0	0.08	0.0241	0.065	0.0018	0.019	0.027	0.22	0.007	0	0	1403	Na	1	0	222.8609442	1	3	1	773	171	420	35	62	NRIM/CDS/No28B/2001 AEH
18.05	12.13	0.06	1.76	0.49	0.88	0.036	0	0	0.036	0	0.08	0.0241	0.065	0.0018	0.019	0.027	0.22	0.007	0	0	1403	Na	1	0	222.8609442	1	3	1	823	169	407	34	63	NRIM/CDS/No28B/2001 AEH
18.05	12.13	0.06	1.76	0.49	0.88	0.036	0	0	0.036	0	0.08	0.0241	0.065	0.0018	0.019	0.027	0.22	0.007	0	0	1403	Na	1	0	222.8609442	1	3	1	873	168	391	36	62	NRIM/CDS/No28B/2001 AEH
18.05	12.13	0.06	1.76	0.49	0.88	0.036	0	0	0.036	0	0.08	0.0241	0.065	0.0018	0.019	0.027	0.22	0.007	0	0	1403	Na	1	0	222.8609442	1	3	1	923	148	353	36	61	NRIM/CDS/No28B/2001 AEH
18.05	12.13	0.06	1.76	0.49	0.88	0.036	0	0	0.036	0	0.08	0.0241	0.065	0.0018	0.019	0.027	0.22	0.007	0	0	1403	Na	1	0	222.8609442	1	3	1	973	153	312	29	35	NRIM/CDS/No28B/2001 AEH
18.05	12.13	0.06	1.76	0.49	0.88	0.036	0	0	0.036	0	0.08	0.0241	0.065	0.0018	0.019	0.027	0.22	0.007	0	0	1403	Na	1	0	222.8609442	1	3	1	1023	143	262	27	31	NRIM/CDS/No28B/2001 AEH
17.7	12.38	0.19	1.82	0.54	0.87	0.019	0	0	0.042	0	0.11	0.0223	0.06	0.002	0.028	0.012	0.28	0.007	0	0	1403	Na	1	0	294.0667789	1	3	1	298	250	580	61	74	NRIM/CDS/No28B/2001 AEJ
17.7	12.38	0.19	1.82	0.54	0.87	0.019	0	0	0.042	0	0.11	0.0223	0.06	0.002	0.028	0.012	0.28	0.007	0	0	1403	Na	1	0	294.0667789	1	3	1	373	245	507	50	74	NRIM/CDS/No28B/2001 AEJ
17.7	12.38	0.19	1.82	0.54	0.87	0.019	0	0	0.042	0	0.11	0.0223	0.06	0.002	0.028	0.012	0.28	0.007	0	0	1403	Na	1	0	294.0667789	1	3	1	473	209	452	42	72	NRIM/CDS/No28B/2001 AEJ
17.7	12.38	0.19	1.82	0.54	0.87	0.019	0	0	0.042	0	0.11	0.0223	0.06	0.002	0.028	0.012	0.28	0.007	0	0	1403	Na	1	0	294.0667789	1	3	1	573	206	437	36	68	NRIM/CDS/No28B/2001 AEJ
17.7	12.38	0.19	1.82	0.54	0.87	0.019	0	0	0.042	0	0.11	0.0223	0.06	0.002	0.028	0.012	0.28	0.007	0	0	1403	Na	1	0	294.0667789	1	3	1	673	190	442	36	67	NRIM/CDS/No28B/2001 AEJ
17.7	12.38	0.19	1.82	0.54	0.87	0.019	0	0	0.042	0	0.11	0.0223	0.06	0.002	0.028	0.012	0.28	0.007	0	0	1403	Na	1	0	294.0667789	1	3	1	773	183	432	36	64	NRIM/CDS/No28B/2001 AEJ
17.7	12.38	0.19	1.82	0.54	0.87	0.019	0	0	0.042	0	0.11	0.0223	0.06	0.002	0.028	0.012	0.28	0.007	0	0	1403	Na	1	0	294.0667789	1	3	1	823	179	416	36	66	NRIM/CDS/No28B/2001 AEJ
17.7	12.38	0.19	1.82	0.54	0.87	0.019	0	0	0.042	0	0.11	0.0223	0.06	0.002	0.028	0.012	0.28	0.007	0	0	1403	Na	1	0	294.0667789	1	3	1	873	170	398	36	64	NRIM/CDS/No28B/2001 AEJ
17.7	12.38	0.19	1.82	0.54	0.87	0.019	0	0	0.042	0	0.11	0.0223	0.06	0.002	0.028	0.012	0.28	0.007	0	0	1403	Na	1	0	294.0667789	1	3	1	923	170	371	34	66	NRIM/CDS/No28B/2001 AEJ
17.7	12.38	0.19	1.82	0.54	0.87	0.019	0	0	0.042	0	0.11	0.0223	0.06	0.002	0.028	0.012	0.28	0.007	0	0	1403	Na	1	0	294.0667789	1	3	1	973	166	328	39	58	NRIM/CDS/No28B/2001 AEJ
17.7	12.38	0.19	1.82	0.54	0.87	0.019	0	0	0.042	0	0.11	0.0223	0.06	0.002	0.028	0.012	0.28	0.007	0	0	1403	Na	1	0	294.0667789	1	3	1	1023	161	278	39	52	NRIM/CDS/No28B/2001 AEJ
18.55	9	0.1	0.96	0.63	0.01	0.02	0	0	0.057	0	0.02	0.02	0.07	0.001	0.028	0.004	0.22	0.002	0	0	1373	1800	1	0	181.019336	1	15.8	2	298	245	630	65	77	NRIM/CDS/No32A/1995 AbW
18.55	9	0.1	0.96	0.63	0.01	0.02	0	0	0.057	0	0.02	0.02	0.07	0.001	0.028	0.004	0.22	0.002	0	0	1373	1800	1	0	181.019336	1	15.8	2	373	206	500	61	81	NRIM/CDS/No32A/1995 AbW
18.55	9	0.1	0.96	0.63	0.01	0.02	0	0	0.057	0	0.02	0.02	0.07	0.001	0.028	0.004	0.22	0.002	0	0	1373	1800	1	0	181.019336	1	15.8	2	473	183	457	47	81	NRIM/CDS/No32A/1995 AbW
18.55	9	0.1	0.96	0.63	0.01	0.02	0	0	0.057	0	0.02	0.02	0.07	0.001	0.028	0.004	0.22	0.002	0	0	1373	1800	1	0	181.019336	1	15.8	2	573	140	460	46	75	NRIM/CDS/No32A/1995 AbW
18.55	9	0.1	0.96	0.63	0.01	0.02	0	0	0.057	0	0.02	0.02	0.07	0.001	0.028	0.004	0.22	0.002	0	0	1373	1800	1	0	181.019336	1	15.8	2	673	161	458	47	73	NRIM/CDS/No32A/1995 AbW
18.55	9	0.1	0.96	0.63	0.01	0.02	0	0	0.057	0	0.02	0.02	0.07	0.001	0.028	0.004	0.22	0.002	0	0	1373	1800	1	0	181.019336	1	15.8	2	773	151	430	45	72	NRIM/CDS/No32A/1995 AbW
18.55	9	0.1	0.96	0.63	0.01	0.02	0	0	0.057	0	0.02	0.02	0.07	0.001	0.028	0.004	0.22	0.002	0	0	1373	1800	1	0	181.019336	1	15.8	2	823	149	402	44	70	NRIM/CDS/No32A/1995 AbW
18.55	9	0.1	0.96	0.63	0.01	0.02	0	0	0.057	0	0.02	0.02	0.07	0.001	0.028	0.004	0.22	0.002	0	0	1373	1800	1	0	181.019336	1	15.8	2	873	141	370	46	73	NRIM/CDS/No32A/1995 AbW
18.55	9	0.1	0.96	0.63	0.01	0.02	0	0	0.057	0	0.02	0.02	0.07	0.001	0.028	0.004	0.22	0.002	0	0	1373	1800	1	0	181.019336	1	15.8	2	923	134	313	55	76	NRIM/CDS/No32A/1995 AbW
18.55	9	0.1	0.96	0.63	0.01	0.02	0	0	0.057	0	0.02	0.02	0.07	0.001	0.028	0.004	0.22	0.002	0	0	1373	1800	1	0	181.019336	1	15.8	2	973	129	254	75	75	NRIM/CDS/No32A/1995 AbW
18.55	9	0.1	0.96	0.63	0.01	0.02	0	0	0.057	0	0.02	0.02	0.07	0.001	0.028	0.004	0.22	0.002	0	0	1373	1800	1	0	181.019336	1	15.8	2	1023	119	204	89	76	NRIM/CDS/No32A/1995 AbW
18.53	9.1	0.12	0.88	0.54	0.005	0.02	0	0	0.052	0	0.06	0.023	0.05	0.0004	0.029	0.01	0.21	0.023	0	0	1373	1800	1	0	512	1	15.5	2	298	229	645	64	72	NRIM/CDS/No32A/1995 AbX
18.53	9.1	0.12	0.88	0.54	0.005	0.02	0	0	0.052	0	0.06	0.023	0.05	0.0004	0.029	0.01	0.21	0.023	0	0	1373	1800	1	0	512	1	15.5	2	373	198	489	55	71	NRIM/CDS/No32A/1995 AbX
18.53	9.1	0.12	0.88	0.54	0.005	0.02	0	0	0.052	0	0.06	0.023	0.05	0.0004	0.029	0.01	0.21	0.023	0	0	1373	1800	1	0	512	1	15.5	2	473	178	454	45	76	NRIM/CDS/No32A/1995 AbX
18.53	9.1	0.12	0.88	0.54	0.005	0.02	0	0	0.052	0	0.06	0.023	0.05	0.0004	0.029	0.01	0.21	0.023	0	0	1373	1800	1	0	512	1	15.5	2	573	164	446	43	70	NRIM/CDS/No32A/1995 AbX
18.53	9.1	0.12	0.88	0.54	0.005	0.02	0	0	0.052	0	0.06	0.023	0.05	0.0004	0.029	0.01	0.21	0.023	0	0	1373	1800	1	0	512	1	15.5	2	673	149	438	42	61	NRIM/CDS/No32A/1995 AbX
18.53	9.1	0.12	0.88	0.54	0.005	0.02	0	0	0.052	0	0.06	0.023	0.05	0.0004	0.029	0.01	0.21	0.023	0	0	1373	1800	1	0	512	1	15.5	2	723	147	428	42	63	NRIM/CDS/No32A/1995 AbX
18.53	9.1	0.12	0.88	0.54	0.005	0.02	0	0	0.052	0	0.06	0.023	0.05	0.0004	0.029	0.01	0.21	0.023	0	0	1373	1800	1	0	512	1	15.5	2	773	147	412	40	60	NRIM/CDS/No32A/1995 AbX
18.53	9.1	0.12	0.88	0.54	0.005	0.02	0	0	0.052	0	0.06	0.023	0.05	0.0004	0.029	0.01	0.21	0.023	0	0	1373	1800	1	0	512	1	15.5	2	823	146	387	41	66	NRIM/CDS/No32A/1995 AbX
18.53	9.1	0.12	0.88	0.54	0.005	0.02	0	0	0.052	0	0.06	0.023	0.05	0.0004	0.029	0.01	0.21	0.023	0	0	1373	1800	1	0	512	1	15.5	2	873	136	347	36	68	NRIM/CDS/No32A/1995 AbX
18.53	9.1	0.12	0.88	0.54	0.005	0.02	0	0	0.052	0	0.06	0.023	0.05	0.0004	0.029	0.01	0.21	0.023	0	0	1373	1800	1	0	512	1	15.5	2	923	122	292	46	73	NRIM/CDS/No32A/1995 AbX
18.53	9.1	0.12	0.88	0.54	0.005	0.02	0	0	0.052	0	0.06	0.023	0.05	0.0004	0.029	0.01	0.21	0.023	0	0	1373	1800	1	0	512	1	15.5	2	973	115	243	65	82	NRIM/CDS/No32A/1995 AbX
17.05	12.6	2.24	1.1	0.7	0.001	0.03	0	0	0	0	0.31	0.017	0.05	0.003	0.034	0.003	0	0.002	0	0	1373	1800	1	0	388.023441	1	16	2	298	263	604	58	78	NRIM/CDS/No42/1996 AaD
17.05	12.6	2.24	1.1	0.7	0.001	0.03	0	0	0	0	0.31	0.017	0.05	0.003	0.034	0.003	0	0.002	0	0	1373	1800	1	0	388.023441	1	16	2	773	166	502	42	60	NRIM/CDS/No42/1996 AaD
17.05	12.6	2.24	1.1	0.7	0.001	0.03	0	0	0	0	0.31	0.017	0.05	0.003	0.034	0.003	0	0.002	0	0	1373	1800	1	0	388.023441	1	16	2	823	162	485	39	60	NRIM/CDS/No42/1996 AaD
17.05	12.6	2.24	1.1	0.7	0.001	0.03	0	0	0	0	0.31	0.017	0.05	0.003	0.034	0.003	0	0.002	0	0	1373	1800	1	0	388.023441	1	16	2	873	167	451	40	63	NRIM/CDS/No42/1996 AaD
17.05	12.6	2.24	1.1	0.7	0.001	0.03	0	0	0	0	0.31	0.017	0.05	0.003	0.034	0.003	0	0.002	0	0	1373	1800	1	0	388.023441	1	16	2	923	170	372	54	68	NRIM/CDS/No42/1996 AaD
17.05	12.6	2.24	1.1	0.7	0.001	0.03	0	0	0	0	0.31	0.017	0.05	0.003	0.034	0.003	0	0.002	0	0	1373	1800	1	0	388.023441	1	16	2	973	158	318	51	61	NRIM/CDS/No42/1996 AaD
17.05	12.6	2.24	1.1	0.7	0.001	0.03	0	0	0	0	0.31	0.017	0.05	0.003	0.034	0.003	0	0.002	0	0	1373	1800	1	0	388.023441	1	16	2	1023	142	260	65	76	NRIM/CDS/No42/1996 AaD
17.05	12.6	2.24	1.1	0.7	0.001	0.03	0	0	0	0	0.31	0.017	0.05	0.003	0.034	0.003	0	0.002	0	0	1373	1800	1	0	388.023441	1	16	2	1073	122	206	81	86	NRIM/CDS/No42/1996 AaD
16.39	10.67	2.11	0.81	0.56	0.0005	0.0006	0	0	0	0	0.27	0.081	0.012	0.0005	0.024	0.004	0	0.011	0	0	1323	1800	1	0	548.7480128	1	14.7	2	298	279	598	60	80	NRIM/CDS/No45/1997 AaM
16.39	10.67	2.11	0.81	0.56	0.0005	0.0006	0	0	0	0	0.27	0.081	0.012	0.0005	0.024	0.004	0	0.011	0	0	1323	1800	1	0	548.7480128	1	14.7	2	373	218	512	49	78	NRIM/CDS/No45/1997 AaM
16.39	10.67	2.11	0.81	0.56	0.0005	0.0006	0	0	0	0	0.27	0.081	0.012	0.0005	0.024	0.004	0	0.011	0	0	1323	1800	1	0	548.7480128	1	14.7	2	473	187	465	45	78	NRIM/CDS/No45/1997 AaM
16.39	10.67	2.11	0.81	0.56	0.0005	0.0006	0	0	0	0	0.27	0.081	0.012	0.0005	0.024	0.004	0	0.011	0	0	1323	1800	1	0	548.7480128	1	14.7	2	573	160	447	41	75	NRIM/CDS/No45/1997 AaM
16.39	10.67	2.11	0.81	0.56	0.0005	0.0006	0	0	0	0	0.27	0.081	0.012	0.0005	0.024	0.004	0	0.011	0	0	1323	1800	1	0	548.7480128	1	14.7	2	673	153	423	40	71	NRIM/CDS/No45/1997 AaM
16.39	10.67	2.11	0.81	0.56	0.0005	0.0006	0	0	0	0	0.27	0.081	0.012	0.0005	0.024	0.004	0	0.011	0	0	1323	1800	1	0	548.7480128	1	14.7	2	773	159	427	40	73	NRIM/CDS/No45/1997 AaM
16.39	10.67	2.11	0.81	0.56	0.0005	0.0006	0	0	0	0	0.27	0.081	0.012	0.0005	0.024	0.004	0	0.011	0	0	1323	1800	1	0	548.7480128	1	14.7	2	823	148	412	41	72	NRIM/CDS/No45/1997 AaM
16.39	10.67	2.11	0.81	0.56	0.0005	0.0006	0	0	0	0	0.27	0.081	0.012	0.0005	0.024	0.004	0	0.011	0	0	1323	1800	1	0	548.7480128	1	14.7	2	873	142	393	43	74	NRIM/CDS/No45/1997 AaM
16.39	10.67	2.11	0.81	0.56	0.0005	0.0006	0	0	0	0	0.27	0.081	0.012	0.0005	0.024	0.004	0	0.011	0	0	1323	1800	1	0	548.7480128	1	14.7	2	923	155	351	46	76	NRIM/CDS/No45/1997 AaM
16.39	10.67	2.11	0.81	0.56	0.0005	0.0006	0	0	0	0	0.27	0.081	0.012	0.0005	0.024	0.004	0	0.011	0	0	1323	1800	1	0	548.7480128	1	14.7	2	973	134	298	61	81	NRIM/CDS/No45/1997 AaM
16.39	10.67	2.11	0.81	0.56	0.0005	0.0006	0	0	0	0	0.27	0.081	0.012	0.0005	0.024	0.004	0	0.011	0	0	1323	1800	1	0	548.7480128	1	14.7	2	1023	129	245	73	86	NRIM/CDS/No45/1997 AaM
16.39	10.67	2.11	0.81	0.56	0.0005	0.0006	0	0	0	0	0.27	0.081	0.012	0.0005	0.024	0.004	0	0.011	0	0	1323	1800	1	0	548.7480128	1	14.7	2	1073	110	197	89	91	NRIM/CDS/No45/1997 AaM
19.1	8.4	0.04	0.91	0.49	0.1	0.1	0	0	0.05	0	0	0	0.06	0	0.026	0.01	0.04	0	0	0	1373	3600	1	0	Na	1	Na	3	293	222.610955	644.296905	60	Na	
19.1	8.4	0.04	0.91	0.49	0.1	0.1	0	0	0.05	0	0	0	0.06	0	0.026	0.01	0.04	0	0	0	1373	3600	1	0	Na	1	Na	3	373	194.17167	484.44851	58	Na	
19.1	8.4	0.04	0.91	0.49	0.1	0.1	0	0	0.05	0	0	0	0.06	0	0.026	0.01	0.04	0	0	0	1373	3600	1	0	Na	1	Na	3	473	160.82906	432.473265	45	Na	
19.1	8.4	0.04	0.91	0.49	0.1	0.1	0	0	0.05	0	0	0	0.06	0	0.026	0.01	0.04	0	0	0	1373	3600	1	0	Na	1	Na	3	673	132.389775	415.80196	41	Na
19.1	8.4	0.04	0.91	0.49	0.1	0.1	0	0	0.05	0	0	0	0.06	0	0.026	0.01	0.04	0	0	0	1373	3600	1	0	Na	1	Na	3	773	125.52512	382.45935	38	Na
19.1	8.4	0.04	0.91	0.49	0.1	0.1	0	0	0.05	0	0	0	0.06	0	0.026	0.01	0.04	0	0	0	1373	3600	1	0	Na	1	Na	3	873	125.52512	316.754795	41	Na
19.1	8.4	0.04	0.91	0.49	0.1	0.1	0	0	0.05	0	0	0	0.06	0	0.026	0.01	0.04	0	0	0	1373	3600	1	0	Na	1	Na	3	973	105.91182	255.953565	42	Na
18.9	8.92	0.1	0.89	0.72	0.1	0.1	0	0	0.05	0	0	0	0.05	0	0.02	0.01	0.14	0	0	0	1373	3600	1	0	Na	1	Na	2	293	324.600115	653.12289	59.3	Na
18.9	8.92	0.1	0.89	0.72	0.1	0.1	0	0	0.05	0	0	0	0.05	0	0.02	0.01	0.14	0	0	0	1373	3600	1	0	Na	1	Na	2	373	292.23817	507.98447	54.2	Na
18.9	8.92	0.1	0.89	0.72	0.1	0.1	0	0	0.05	0	0	0	0.05	0	0.02	0.01	0.14	0	0	0	1373	3600	1	0	Na	1	Na	2	473	242.224255	454.047895	40.1	Na
18.9	8.92	0.1	0.89	0.72	0.1	0.1	0	0	0.05	0	0	0	0.05	0	0.02	0.01	0.14	0	0	0	1373	3600	1	0	Na	1	Na	2	573	282.43152	437.37659	30.6	Na
18.9	8.92	0.1	0.89	0.72	0.1	0.1	0	0	0.05	0	0	0	0.05	0	0.02	0.01	0.14	0	0	0	1373	3600	1	0	Na	1	Na	2	673	276.54753	440.318585	35.1	Na
18.9	8.92	0.1	0.89	0.72	0.1	0.1	0	0	0.05	0	0	0	0.05	0	0.02	0.01	0.14	0	0	0	1373	3600	1	0	Na	1	Na	2	773	217.70763	413.84063	39	Na
18.9	8.92	0.1	0.89	0.72	0.1	0.1	0	0	0.05	0	0	0	0.05	0	0.02	0.01	0.14	0	0	0	1373	3600	1	0	Na	1	Na	2	873	196.133	362.84605	39.6	Na
18.9	8.92	0.1	0.89	0.72	0.1	0.1	0	0	0.05	0	0	0	0.05	0	0.02	0.01	0.14	0	0	0	1373	3600	1	0	Na	1	Na	2	973	193.191005	271.644205	46.2	Na
18.5	9.8	0.24	1.62	0.5	0.02	0.02	0	0	0	0	0	0	0.065	0	0.029	0.015	0	0	0	0	Na	Na	Na	Na	Na	1	Na	1	293	241.24359	612.915625	60	Na
18.5	9.8	0.24	1.62	0.5	0.02	0.02	0	0	0	0	0	0	0.065	0	0.029	0.015	0	0	0	0	Na	Na	Na	Na	Na	1	Na	1	473	155.925735	489.351835	49	Na
18.5	9.8	0.24	1.62	0.5	0.02	0.02	0	0	0	0	0	0	0.065	0	0.029	0.015	0	0	0	0	Na	Na	Na	Na	Na	1	Na	1	573	148.080415	487.390505	43	Na
18.5	9.8	0.24	1.62	0.5	0.02	0.02	0	0	0	0	0	0	0.065	0	0.029	0.015	0	0	0	0	Na	Na	Na	Na	Na	1	Na	1	673	132.389775	481.506515	48	Na
18.5	9.8	0.24	1.62	0.5	0.02	0.02	0	0	0	0	0	0	0.065	0	0.029	0.015	0	0	0	0	Na	Na	Na	Na	Na	1	Na	1	773	117.6798	454.047895	44	Na
18.5	9.8	0.24	1.62	0.5	0.02	0.02	0	0	0	0	0	0	0.065	0	0.029	0.015	0	0	0	0	Na	Na	Na	Na	Na	1	Na	1	823	107.87315	432.473265	40	Na
18.5	9.8	0.24	1.62	0.5	0.02	0.02	0	0	0	0	0	0	0.065	0	0.029	0.015	0	0	0	0	Na	Na	Na	Na	Na	1	Na	1	873	109.83448	397.169325	42	Na
18.5	9.8	0.24	1.62	0.5	0.02	0.02	0	0	0	0	0	0	0.065	0	0.029	0.015	0	0	0	0	Na	Na	Na	Na	Na	1	Na	1	923	107.87315	357.942725	43	Na
18.4	10.32	0.08	1.52	0.43	0.02	0.02	0	0	0	0	0	0	0.05	0	0.016	0.021	0	0	0	0	1373	Na	1	0	Na	1	Na	1	293	212.804305	566.82437	60	Na
18.4	10.32	0.08	1.52	0.43	0.02	0.02	0	0	0	0	0	0	0.05	0	0.016	0.021	0	0	0	0	1373	Na	1	0	Na	1	Na	1	473	125.52512	437.37659	46	Na
18.4	10.32	0.08	1.52	0.43	0.02	0.02	0	0	0	0	0	0	0.05	0	0.016	0.021	0	0	0	0	1373	Na	1	0	Na	1	Na	1	573	104.931155	407.95664	41	Na
18.4	10.32	0.08	1.52	0.43	0.02	0.02	0	0	0	0	0	0	0.05	0	0.016	0.021	0	0	0	0	1373	Na	1	0	Na	1	Na	1	673	110.815145	422.666615	40	Na
18.4	10.32	0.08	1.52	0.43	0.02	0.02	0	0	0	0	0	0	0.05	0	0.016	0.021	0	0	0	0	1373	Na	1	0	Na	1	Na	1	773	97.085835	405.014645	43	Na
18.4	10.32	0.08	1.52	0.43	0.02	0.02	0	0	0	0	0	0	0.05	0	0.016	0.021	0	0	0	0	1373	Na	1	0	Na	1	Na	1	823	97.085835	381.478685	42	Na
18.4	10.32	0.08	1.52	0.43	0.02	0.02	0	0	0	0	0	0	0.05	0	0.016	0.021	0	0	0	0	1373	Na	1	0	Na	1	Na	1	873	92.18251	355.00073	39	Na
18.4	10.32	0.08	1.52	0.43	0.02	0.02	0	0	0	0	0	0	0.05	0	0.016	0.021	0	0	0	0	1373	Na	1	0	Na	1	Na	1	923	83.356525	308.909475	38	Na
18.33	10.36	0.65	1.49	0.49	0.02	0.02	0	0	0	0	0	0	0.08	0	0.024	0.009	0	0	0	0	1373	Na	1	0	Na	1	Na	1	293	227.51428	564.86304	64	Na
18.33	10.36	0.65	1.49	0.49	0.02	0.02	0	0	0	0	0	0	0.08	0	0.024	0.009	0	0	0	0	1373	Na	1	0	Na	1	Na	1	473	147.09975	457.970555	49	Na
18.33	10.36	0.65	1.49	0.49	0.02	0.02	0	0	0	0	0	0	0.08	0	0.024	0.009	0	0	0	0	1373	Na	1	0	Na	1	Na	1	573	140.235095	451.1059	47	Na
18.33	10.36	0.65	1.49	0.49	0.02	0.02	0	0	0	0	0	0	0.08	0	0.024	0.009	0	0	0	0	1373	Na	1	0	Na	1	Na	1	673	128.467115	454.047895	50	Na
18.33	10.36	0.65	1.49	0.49	0.02	0.02	0	0	0	0	0	0	0.08	0	0.024	0.009	0	0	0	0	1373	Na	1	0	Na	1	Na	1	773	121.60246	430.511935	46	Na
18.33	10.36	0.65	1.49	0.49	0.02	0.02	0	0	0	0	0	0	0.08	0	0.024	0.009	0	0	0	0	1373	Na	1	0	Na	1	Na	1	823	106.892485	408.937305	42	Na
18.33	10.36	0.65	1.49	0.49	0.02	0.02	0	0	0	0	0	0	0.08	0	0.024	0.009	0	0	0	0	1373	Na	1	0	Na	1	Na	1	873	104.931155	386.38201	44	Na
18.33	10.36	0.65	1.49	0.49	0.02	0.02	0	0	0	0	0	0	0.08	0	0.024	0.009	0	0	0	0	1373	Na	1	0	Na	1	Na	1	923	104.931155	355.00073	42	Na
18.23	10.26	0.37	1.52	0.49	0.21	0.02	0	0	0	0	0	0	0.05	0	0.022	0.006	0	0	0	0	1373	Na	1	0	Na	1	Na	1	293	231.43694	560.94038	64	Na
18.23	10.26	0.37	1.52	0.49	0.21	0.02	0	0	0	0	0	0	0.05	0	0.022	0.006	0	0	0	0	1373	Na	1	0	Na	1	Na	1	473	145.13842	446.202575	46	Na
18.23	10.26	0.37	1.52	0.49	0.21	0.02	0	0	0	0	0	0	0.05	0	0.022	0.006	0	0	0	0	1373	Na	1	0	Na	1	Na	1	573	137.2931	440.318585	46	Na
18.23	10.26	0.37	1.52	0.49	0.21	0.02	0	0	0	0	0	0	0.05	0	0.022	0.006	0	0	0	0	1373	Na	1	0	Na	1	Na	1	673	112.776475	432.473265	46	Na
18.23	10.26	0.37	1.52	0.49	0.21	0.02	0	0	0	0	0	0	0.05	0	0.022	0.006	0	0	0	0	1373	Na	1	0	Na	1	Na	1	773	125.52512	415.80196	44	Na
18.23	10.26	0.37	1.52	0.49	0.21	0.02	0	0	0	0	0	0	0.05	0	0.022	0.006	0	0	0	0	1373	Na	1	0	Na	1	Na	1	823	92.18251	384.42068	42	Na
18.23	10.26	0.37	1.52	0.49	0.21	0.02	0	0	0	0	0	0	0.05	0	0.022	0.006	0	0	0	0	1373	Na	1	0	Na	1	Na	1	873	94.14384	359.904055	43	Na
18.23	10.26	0.37	1.52	0.49	0.21	0.02	0	0	0	0	0	0	0.05	0	0.022	0.006	0	0	0	0	1373	Na	1	0	Na	1	Na	1	923	109.83448	330.484105	43	Na
19.8	10	0.14	1.55	0.54	0.02	0.02	0	0	0	0	0	0	0.055	0	0.028	0.015	0	0	0	0	1323	Na	0	1	Na	1	Na	1	293	187.307015	538.385085	60	Na
19.8	10	0.14	1.55	0.54	0.02	0.02	0	0	0	0	0	0	0.055	0	0.028	0.015	0	0	0	0	1323	Na	0	1	Na	1	Na	1	423	117.6798	452.086565	51	Na
19.8	10	0.14	1.55	0.54	0.02	0.02	0	0	0	0	0	0	0.055	0	0.028	0.015	0	0	0	0	1323	Na	0	1	Na	1	Na	1	523	107.87315	424.627945	43	Na
19.8	10	0.14	1.55	0.54	0.02	0.02	0	0	0	0	0	0	0.055	0	0.028	0.015	0	0	0	0	1323	Na	0	1	Na	1	Na	1	573	100.02783	418.743955	47	Na
19.8	10	0.14	1.55	0.54	0.02	0.02	0	0	0	0	0	0	0.055	0	0.028	0.015	0	0	0	0	1323	Na	0	1	Na	1	Na	1	673	96.10517	413.84063	49	Na
19.8	10	0.14	1.55	0.54	0.02	0.02	0	0	0	0	0	0	0.055	0	0.028	0.015	0	0	0	0	1323	Na	0	1	Na	1	Na	1	773	86.29852	395.207995	48	Na
19.8	10	0.14	1.55	0.54	0.02	0.02	0	0	0	0	0	0	0.055	0	0.028	0.015	0	0	0	0	1323	Na	0	1	Na	1	Na	1	823	83.356525	378.53669	45	Na
19.8	10	0.14	1.55	0.54	0.02	0.02	0	0	0	0	0	0	0.055	0	0.028	0.015	0	0	0	0	1323	Na	0	1	Na	1	Na	1	873	83.356525	353.0394	39	Na
19.8	10	0.14	1.55	0.54	0.02	0.02	0	0	0	0	0	0	0.055	0	0.028	0.015	0	0	0	0	1323	Na	0	1	Na	1	Na	1	923	77.472535	324.600115	47	Na
19.3	10.1	0	1.52	0.52	0	0	0	0	0	0	0	0	0.06	0	0.026	0.017	0.038	0	0	0	1323	Na	0	1	Na	1	Na	1	293	204.958985	547.21	67	Na
19.37	9.44	0.005	1.62	0.62	0.006	0.013	0	0	0.03	0	0.06	0	0.05	0	0.003	0.016	0.025	0	0	0	1293	Na	1	0	Na	1	Na	3	293	254.9729	568.7857	63.5	Na
