Repository: dactom/ml_austenitic_ss

#austenitic stainless steel machine learning trial
#
Based on the Materials Algorithm Project database from here
https://www.phase-trans.msm.cam.ac.uk/map/data/materials/austenitic.data.html
I have developed a machine learning algorithm that can predict the relationship between the mechanical properties and test tempeartures.

The file matprop_standalone.ipynb is the training model which will save the weights and the scaler.

The prediction is calculated with matprop_predict.ipynb file which loads the weights and scaler files, aus_ss.pt and scaler.pkl respectively.

File: STMECH_AUS_SS_V1.txt (part 4 of 8)
Cr	Ni	Mo	Mn	Si	Nb	Ti	Zr	Ta	V	W	Cu	N	C	B	P	S	Co	Al	Sn	Pb	Solution_treatment_temperature	Solution_treatment_time(s)	WQ	AQ	GS	Type of melting	Size of ingot	Product form	Temperature (K)	YS(MPa)	UTS(MPa)	El(%)	Area_reduction (%)	Comments
19.37	9.44	0.005	1.62	0.62	0.006	0.013	0	0	0.03	0	0.06	0	0.05	0	0.003	0.016	0.025	0	0	0	1293	Na	1	0	Na	1	Na	3	473	160.82906	444.241245	51	Na
19.37	9.44	0.005	1.62	0.62	0.006	0.013	0	0	0.03	0	0.06	0	0.05	0	0.003	0.016	0.025	0	0	0	1293	Na	1	0	Na	1	Na	3	573	151.02241	422.666615	43	Na
19.37	9.44	0.005	1.62	0.62	0.006	0.013	0	0	0.03	0	0.06	0	0.05	0	0.003	0.016	0.025	0	0	0	1293	Na	1	0	Na	1	Na	3	673	152.98374	427.56994	46	Na
19.37	9.44	0.005	1.62	0.62	0.006	0.013	0	0	0.03	0	0.06	0	0.05	0	0.003	0.016	0.025	0	0	0	1293	Na	1	0	Na	1	Na	3	773	126.505785	400.11132	44	Na
19.37	9.44	0.005	1.62	0.62	0.006	0.013	0	0	0.03	0	0.06	0	0.05	0	0.003	0.016	0.025	0	0	0	1293	Na	1	0	Na	1	Na	3	873	134.351105	347.15541	42	Na
18	9.52	0	1.02	0.81	0	0	0	0	0	0	0	0	0.05	0	0.002	0.006	0	0	0	0	1323	Na	0	1	Na	1	Na	3	293	211.82364	607.031635	70.3	Na
18	9.52	0	1.02	0.81	0	0	0	0	0	0	0	0	0.05	0	0.002	0.006	0	0	0	0	1323	Na	0	1	Na	1	Na	3	473	136.312435	448.163905	46.8	Na
18	9.52	0	1.02	0.81	0	0	0	0	0	0	0	0	0.05	0	0.002	0.006	0	0	0	0	1323	Na	0	1	Na	1	Na	3	573	143.17709	452.086565	44.2	Na
18	9.52	0	1.02	0.81	0	0	0	0	0	0	0	0	0.05	0	0.002	0.006	0	0	0	0	1323	Na	0	1	Na	1	Na	3	673	114.737805	437.37659	45.6	Na
18	9.52	0	1.02	0.81	0	0	0	0	0	0	0	0	0.05	0	0.002	0.006	0	0	0	0	1323	Na	0	1	Na	1	Na	3	773	106.892485	413.84063	40.1	Na
18	9.52	0	1.02	0.81	0	0	0	0	0	0	0	0	0.05	0	0.002	0.006	0	0	0	0	1323	Na	0	1	Na	1	Na	3	873	112.776475	379.517355	40.1	Na
18	9.52	0	1.02	0.81	0	0	0	0	0	0	0	0	0.05	0	0.002	0.006	0	0	0	0	1323	Na	0	1	Na	1	Na	3	973	97.085835	277.528195	55	Na
18.25	9.84	0	1.58	0.67	0	0	0	0	0	0	0	0	0.04	0	0.024	0.01	0	0	0	0	1373	Na	1	0	Na	1	Na	1	293	191.229675	551.13373	60	Na
18.25	9.84	0	1.58	0.67	0	0	0	0	0	0	0	0	0.04	0	0.024	0.01	0	0	0	0	1373	Na	1	0	Na	1	Na	1	473	129.44778	429.53127	48	Na
18.25	9.84	0	1.58	0.67	0	0	0	0	0	0	0	0	0.04	0	0.024	0.01	0	0	0	0	1373	Na	1	0	Na	1	Na	1	573	131.40911	416.782625	42	Na
18.25	9.84	0	1.58	0.67	0	0	0	0	0	0	0	0	0.04	0	0.024	0.01	0	0	0	0	1373	Na	1	0	Na	1	Na	1	673	132.389775	416.782625	40	Na
18.25	9.84	0	1.58	0.67	0	0	0	0	0	0	0	0	0.04	0	0.024	0.01	0	0	0	0	1373	Na	1	0	Na	1	Na	1	773	110.815145	397.169325	40	Na
18.25	9.84	0	1.58	0.67	0	0	0	0	0	0	0	0	0.04	0	0.024	0.01	0	0	0	0	1373	Na	1	0	Na	1	Na	1	823	101.98916	389.324005	39	Na
18.25	9.84	0	1.58	0.67	0	0	0	0	0	0	0	0	0.04	0	0.024	0.01	0	0	0	0	1373	Na	1	0	Na	1	Na	1	873	101.98916	350.097405	40	Na
18.25	9.84	0	1.58	0.67	0	0	0	0	0	0	0	0	0.04	0	0.024	0.01	0	0	0	0	1373	Na	1	0	Na	1	Na	1	923	83.356525	322.638785	43	Na
18.25	9.84	0	1.58	0.67	0	0	0	0	0	0	0	0	0.04	0	0.024	0.01	0	0	0	0	1373	Na	1	0	Na	1	Na	1	293	202.01699	550.153065	62	Na
18.25	9.84	0	1.58	0.67	0	0	0	0	0	0	0	0	0.04	0	0.024	0.01	0	0	0	0	1373	Na	1	0	Na	1	Na	1	473	125.52512	422.666615	48	Na
18.25	9.84	0	1.58	0.67	0	0	0	0	0	0	0	0	0.04	0	0.024	0.01	0	0	0	0	1373	Na	1	0	Na	1	Na	1	573	126.505785	413.84063	45	Na
18.25	9.84	0	1.58	0.67	0	0	0	0	0	0	0	0	0.04	0	0.024	0.01	0	0	0	0	1373	Na	1	0	Na	1	Na	1	673	109.83448	413.84063	41	Na
18.25	9.84	0	1.58	0.67	0	0	0	0	0	0	0	0	0.04	0	0.024	0.01	0	0	0	0	1373	Na	1	0	Na	1	Na	1	773	125.52512	392.266	40	Na
18.25	9.84	0	1.58	0.67	0	0	0	0	0	0	0	0	0.04	0	0.024	0.01	0	0	0	0	1373	Na	1	0	Na	1	Na	1	823	92.18251	371.672035	39	Na
18.25	9.84	0	1.58	0.67	0	0	0	0	0	0	0	0	0.04	0	0.024	0.01	0	0	0	0	1373	Na	1	0	Na	1	Na	1	873	89.240515	349.11674	41	Na
18.25	9.84	0	1.58	0.67	0	0	0	0	0	0	0	0	0.04	0	0.024	0.01	0	0	0	0	1373	Na	1	0	Na	1	Na	1	293	209.86231	560.94038	64	Na
18.18	10.05	0	1.41	0.58	0	0	0	0	0	0	0	0	0.05	0	0.021	0.006	0	0	0	0	1373	Na	1	0	Na	1	Na	1	473	137.2931	440.318585	50	Na
18.18	10.05	0	1.41	0.58	0	0	0	0	0	0	0	0	0.05	0	0.021	0.006	0	0	0	0	1373	Na	1	0	Na	1	Na	1	573	131.40911	432.473265	46	Na
18.18	10.05	0	1.41	0.58	0	0	0	0	0	0	0	0	0.05	0	0.021	0.006	0	0	0	0	1373	Na	1	0	Na	1	Na	1	673	129.44778	433.45393	47	Na
18.18	10.05	0	1.41	0.58	0	0	0	0	0	0	0	0	0.05	0	0.021	0.006	0	0	0	0	1373	Na	1	0	Na	1	Na	1	773	117.6798	411.8793	44	Na
18.18	10.05	0	1.41	0.58	0	0	0	0	0	0	0	0	0.05	0	0.021	0.006	0	0	0	0	1373	Na	1	0	Na	1	Na	1	823	109.83448	384.42068	44	Na
18.18	10.05	0	1.41	0.58	0	0	0	0	0	0	0	0	0.05	0	0.021	0.006	0	0	0	0	1373	Na	1	0	Na	1	Na	1	873	112.776475	357.942725	42	Na
18.18	10.05	0	1.41	0.58	0	0	0	0	0	0	0	0	0.05	0	0.021	0.006	0	0	0	0	1373	Na	1	0	Na	1	Na	1	923	137.2931	320.677455	42	Na
18.86	10.13	0	1.46	0.5	0	0	0	0	0	0	0	0	0.04	0	0.017	0.012	0	0	0	0	1373	Na	1	0	Na	1	Na	1	293	212.804305	571.727695	63	Na
18.86	10.13	0	1.46	0.5	0	0	0	0	0	0	0	0	0.04	0	0.017	0.012	0	0	0	0	1373	Na	1	0	Na	1	Na	1	473	155.925735	457.970555	44	Na
18.86	10.13	0	1.46	0.5	0	0	0	0	0	0	0	0	0.04	0	0.017	0.012	0	0	0	0	1373	Na	1	0	Na	1	Na	1	573	137.2931	451.1059	41	Na
18.86	10.13	0	1.46	0.5	0	0	0	0	0	0	0	0	0.04	0	0.017	0.012	0	0	0	0	1373	Na	1	0	Na	1	Na	1	673	136.312435	441.29925	41	Na
18.86	10.13	0	1.46	0.5	0	0	0	0	0	0	0	0	0.04	0	0.017	0.012	0	0	0	0	1373	Na	1	0	Na	1	Na	1	773	107.87315	403.053315	40	Na
18.86	10.13	0	1.46	0.5	0	0	0	0	0	0	0	0	0.04	0	0.017	0.012	0	0	0	0	1373	Na	1	0	Na	1	Na	1	823	112.776475	392.266	38	Na
18.86	10.13	0	1.46	0.5	0	0	0	0	0	0	0	0	0.04	0	0.017	0.012	0	0	0	0	1373	Na	1	0	Na	1	Na	1	873	110.815145	362.84605	39	Na
18.86	10.13	0	1.46	0.5	0	0	0	0	0	0	0	0	0.04	0	0.017	0.012	0	0	0	0	1373	Na	1	0	Na	1	Na	1	923	101.98916	327.54211	40	Na
18.54	10.42	0	1.51	0.42	0	0	0	0	0	0	0	0	0.05	0	0.02	0.018	0	0	0	0	1373	Na	1	0	Na	1	Na	1	293	199.074995	564.86304	63	Na
18.54	10.42	0	1.51	0.42	0	0	0	0	0	0	0	0	0.05	0	0.02	0.018	0	0	0	0	1373	Na	1	0	Na	1	Na	1	473	145.13842	441.29925	46	Na
18.54	10.42	0	1.51	0.42	0	0	0	0	0	0	0	0	0.05	0	0.02	0.018	0	0	0	0	1373	Na	1	0	Na	1	Na	1	573	118.660465	422.666615	42	Na
18.54	10.42	0	1.51	0.42	0	0	0	0	0	0	0	0	0.05	0	0.02	0.018	0	0	0	0	1373	Na	1	0	Na	1	Na	1	673	114.737805	415.80196	38	Na
18.54	10.42	0	1.51	0.42	0	0	0	0	0	0	0	0	0.05	0	0.02	0.018	0	0	0	0	1373	Na	1	0	Na	1	Na	1	773	110.815145	398.14999	38	Na
18.54	10.42	0	1.51	0.42	0	0	0	0	0	0	0	0	0.05	0	0.02	0.018	0	0	0	0	1373	Na	1	0	Na	1	Na	1	823	99.047165	370.69137	38	Na
18.54	10.42	0	1.51	0.42	0	0	0	0	0	0	0	0	0.05	0	0.02	0.018	0	0	0	0	1373	Na	1	0	Na	1	Na	1	873	96.10517	352.058735	38	Na
18.54	10.42	0	1.51	0.42	0	0	0	0	0	0	0	0	0.05	0	0.02	0.018	0	0	0	0	1373	Na	1	0	Na	1	Na	1	923	89.240515	316.754795	40	Na
18.03	10.39	0	1.44	0.44	0	0	0	0	0	0	0	0	0.05	0	0.019	0.017	0	0	0	0	1373	Na	1	0	Na	1	Na	1	293	215.7463	561.921045	62	Na
18.03	10.39	0	1.44	0.44	0	0	0	0	0	0	0	0	0.05	0	0.019	0.017	0	0	0	0	1373	Na	1	0	Na	1	Na	1	473	128.467115	441.29925	49	Na
18.03	10.39	0	1.44	0.44	0	0	0	0	0	0	0	0	0.05	0	0.019	0.017	0	0	0	0	1373	Na	1	0	Na	1	Na	1	573	126.505785	424.627945	42	Na
18.03	10.39	0	1.44	0.44	0	0	0	0	0	0	0	0	0.05	0	0.019	0.017	0	0	0	0	1373	Na	1	0	Na	1	Na	1	673	110.815145	422.666615	44	Na
18.03	10.39	0	1.44	0.44	0	0	0	0	0	0	0	0	0.05	0	0.019	0.017	0	0	0	0	1373	Na	1	0	Na	1	Na	1	773	110.815145	405.014645	42	Na
18.03	10.39	0	1.44	0.44	0	0	0	0	0	0	0	0	0.05	0	0.019	0.017	0	0	0	0	1373	Na	1	0	Na	1	Na	1	823	117.6798	384.42068	42	Na
18.03	10.39	0	1.44	0.44	0	0	0	0	0	0	0	0	0.05	0	0.019	0.017	0	0	0	0	1373	Na	1	0	Na	1	Na	1	873	104.931155	352.058735	40	Na
18.03	10.39	0	1.44	0.44	0	0	0	0	0	0	0	0	0.05	0	0.019	0.017	0	0	0	0	1373	Na	1	0	Na	1	Na	1	923	107.87315	316.754795	40	Na
18.4	10.17	0	1.51	0.57	0	0	0	0	0	0	0	0	0.05	0	0.024	0.029	0	0	0	0	1373	Na	1	0	Na	1	Na	1	293	211.82364	578.59235	60	Na
18.4	10.17	0	1.51	0.57	0	0	0	0	0	0	0	0	0.05	0	0.024	0.029	0	0	0	0	1373	Na	1	0	Na	1	Na	1	473	129.44778	446.202575	46	Na
18.4	10.17	0	1.51	0.57	0	0	0	0	0	0	0	0	0.05	0	0.024	0.029	0	0	0	0	1373	Na	1	0	Na	1	Na	1	573	118.660465	443.26058	42	Na
18.4	10.17	0	1.51	0.57	0	0	0	0	0	0	0	0	0.05	0	0.024	0.029	0	0	0	0	1373	Na	1	0	Na	1	Na	1	673	126.505785	438.357255	42	Na
18.4	10.17	0	1.51	0.57	0	0	0	0	0	0	0	0	0.05	0	0.024	0.029	0	0	0	0	1373	Na	1	0	Na	1	Na	1	773	114.737805	410.898635	41	Na
18.4	10.17	0	1.51	0.57	0	0	0	0	0	0	0	0	0.05	0	0.024	0.029	0	0	0	0	1373	Na	1	0	Na	1	Na	1	823	107.87315	393.246665	41	Na
18.4	10.17	0	1.51	0.57	0	0	0	0	0	0	0	0	0.05	0	0.024	0.029	0	0	0	0	1373	Na	1	0	Na	1	Na	1	873	96.10517	370.69137	42	Na
18.4	10.17	0	1.51	0.57	0	0	0	0	0	0	0	0	0.05	0	0.024	0.029	0	0	0	0	1373	Na	1	0	Na	1	Na	1	923	91.201845	327.54211	45	Na
18.2	10	0	1.49	0.47	0	0	0	0	0	0	0	0	0.07	0	0.03	0.02	0	0	0	0	1373	Na	1	0	Na	1	Na	1	293	245.16625	608.0123	62	Na
18.2	10	0	1.49	0.47	0	0	0	0	0	0	0	0	0.07	0	0.03	0.02	0	0	0	0	1373	Na	1	0	Na	1	Na	1	473	163.771055	495.235825	46	Na
18.2	10	0	1.49	0.47	0	0	0	0	0	0	0	0	0.07	0	0.03	0.02	0	0	0	0	1373	Na	1	0	Na	1	Na	1	573	153.964405	495.235825	43	Na
18.2	10	0	1.49	0.47	0	0	0	0	0	0	0	0	0.07	0	0.03	0.02	0	0	0	0	1373	Na	1	0	Na	1	Na	1	673	145.13842	492.29383	47	Na
18.2	10	0	1.49	0.47	0	0	0	0	0	0	0	0	0.07	0	0.03	0.02	0	0	0	0	1373	Na	1	0	Na	1	Na	1	773	125.52512	461.893215	44	Na
18.2	10	0	1.49	0.47	0	0	0	0	0	0	0	0	0.07	0	0.03	0.02	0	0	0	0	1373	Na	1	0	Na	1	Na	1	823	117.6798	438.357255	42	Na
18.2	10	0	1.49	0.47	0	0	0	0	0	0	0	0	0.07	0	0.03	0.02	0	0	0	0	1373	Na	1	0	Na	1	Na	1	873	118.660465	415.80196	41.5	Na
18.2	10	0	1.49	0.47	0	0	0	0	0	0	0	0	0.07	0	0.03	0.02	0	0	0	0	1373	Na	1	0	Na	1	Na	1	923	123.56379	371.672035	44	Na
18.8	10.69	0	1.02	0.36	0	0	0	0	0	0	0	0	0.03	0	0.03	0.017	0	0	0	0	1348	Na	Na	Na	Na	1	Na	1	293	247.12758	582.51501	61	Na
18.8	10.69	0	1.02	0.36	0	0	0	0	0	0	0	0	0.03	0	0.03	0.017	0	0	0	0	1348	Na	Na	Na	Na	1	Na	1	473	183.384355	451.1059	44.5	Na
18.8	10.69	0	1.02	0.36	0	0	0	0	0	0	0	0	0.03	0	0.03	0.017	0	0	0	0	1348	Na	Na	Na	Na	1	Na	1	573	172.59704	436.395925	39	Na
18.8	10.69	0	1.02	0.36	0	0	0	0	0	0	0	0	0.03	0	0.03	0.017	0	0	0	0	1348	Na	Na	Na	Na	1	Na	1	673	151.02241	439.33792	39	Na
18.8	10.69	0	1.02	0.36	0	0	0	0	0	0	0	0	0.03	0	0.03	0.017	0	0	0	0	1348	Na	Na	Na	Na	1	Na	1	773	137.2931	409.91797	39	Na
18.8	10.69	0	1.02	0.36	0	0	0	0	0	0	0	0	0.03	0	0.03	0.017	0	0	0	0	1348	Na	Na	Na	Na	1	Na	1	823	135.33177	387.362675	39	Na
18.8	10.69	0	1.02	0.36	0	0	0	0	0	0	0	0	0.03	0	0.03	0.017	0	0	0	0	1348	Na	Na	Na	Na	1	Na	1	873	138.273765	361.865385	39	Na
18.8	10.69	0	1.02	0.36	0	0	0	0	0	0	0	0	0.03	0	0.03	0.017	0	0	0	0	1348	Na	Na	Na	Na	1	Na	1	923	125.52512	325.58078	39	Na
18.84	9.95	0	1.43	0.35	0	0	0	0	0	0	0	0	0.02	0	0.023	0.011	0	0	0	0	1348	Na	Na	Na	Na	1	Na	1	293	263.798885	596.24432	62	Na
18.84	9.95	0	1.43	0.35	0	0	0	0	0	0	0	0	0.02	0	0.023	0.011	0	0	0	0	1348	Na	Na	Na	Na	1	Na	1	473	186.32635	440.318585	47	Na
18.84	9.95	0	1.43	0.35	0	0	0	0	0	0	0	0	0.02	0	0.023	0.011	0	0	0	0	1348	Na	Na	Na	Na	1	Na	1	573	148.080415	416.782625	39	Na
18.84	9.95	0	1.43	0.35	0	0	0	0	0	0	0	0	0.02	0	0.023	0.011	0	0	0	0	1348	Na	Na	Na	Na	1	Na	1	673	158.86773	413.84063	33	Na
18.84	9.95	0	1.43	0.35	0	0	0	0	0	0	0	0	0.02	0	0.023	0.011	0	0	0	0	1348	Na	Na	Na	Na	1	Na	1	773	125.52512	380.49802	39	Na
18.84	9.95	0	1.43	0.35	0	0	0	0	0	0	0	0	0.02	0	0.023	0.011	0	0	0	0	1348	Na	Na	Na	Na	1	Na	1	823	134.351105	361.865385	39	Na
18.84	9.95	0	1.43	0.35	0	0	0	0	0	0	0	0	0.02	0	0.023	0.011	0	0	0	0	1348	Na	Na	Na	Na	1	Na	1	873	132.389775	341.27142	39	Na
18.84	9.95	0	1.43	0.35	0	0	0	0	0	0	0	0	0.02	0	0.023	0.011	0	0	0	0	1348	Na	Na	Na	Na	1	Na	1	923	129.44778	349.11674	39	Na
18.66	10.68	0	1.56	0.27	0	0	0	0	0	0	0	0	0.03	0	0.026	0.01	0	0	0	0	1348	Na	1	0	Na	1	Na	1	293	184.36502	531.52043	66	Na
18.66	10.68	0	1.56	0.27	0	0	0	0	0	0	0	0	0.03	0	0.026	0.01	0	0	0	0	1348	Na	1	0	Na	1	Na	1	473	141.21576	410.898635	48	Na
18.66	10.68	0	1.56	0.27	0	0	0	0	0	0	0	0	0.03	0	0.026	0.01	0	0	0	0	1348	Na	1	0	Na	1	Na	1	523	133.37044	397.169325	47	Na
18.66	10.68	0	1.56	0.27	0	0	0	0	0	0	0	0	0.03	0	0.026	0.01	0	0	0	0	1348	Na	1	0	Na	1	Na	1	573	122.583125	389.324005	40	Na
18.66	10.68	0	1.56	0.27	0	0	0	0	0	0	0	0	0.03	0	0.026	0.01	0	0	0	0	1348	Na	1	0	Na	1	Na	1	623	123.56379	387.362675	40	Na
18.66	10.68	0	1.56	0.27	0	0	0	0	0	0	0	0	0.03	0	0.026	0.01	0	0	0	0	1348	Na	1	0	Na	1	Na	1	673	116.699135	387.362675	40	Na
18.55	10.06	0	1.64	0.46	0.0001	0	0	0	0	0	0	0	0.06	0	0.029	0.023	0	0	0	0	1348	Na	1	0	Na	1	Na	1	293	201.036325	554.075725	62	Na
18.55	10.06	0	1.64	0.46	0.0001	0	0	0	0	0	0	0	0.06	0	0.029	0.023	0	0	0	0	1348	Na	1	0	Na	1	Na	1	473	161.809725	445.22191	50	Na
18.55	10.06	0	1.64	0.46	0.0001	0	0	0	0	0	0	0	0.06	0	0.029	0.023	0	0	0	0	1348	Na	1	0	Na	1	Na	1	573	129.44778	418.743955	43	Na
18.55	10.06	0	1.64	0.46	0.0001	0	0	0	0	0	0	0	0.06	0	0.029	0.023	0	0	0	0	1348	Na	1	0	Na	1	Na	1	623	127.48645	427.56994	39	Na
18.55	10.06	0	1.64	0.46	0.0001	0	0	0	0	0	0	0	0.06	0	0.029	0.023	0	0	0	0	1348	Na	1	0	Na	1	Na	1	673	123.56379	423.64728	40	Na
18.55	10.06	0	1.64	0.46	0.0001	0	0	0	0	0	0	0	0.06	0	0.029	0.023	0	0	0	0	1348	Na	1	0	Na	1	Na	1	773	113.75714	413.84063	33	Na
19.1	10	0	1.61	0.47	0.0015	0	0	0	0	0	0	0	0.07	0	0.021	0.013	0	0	0	0	1348	Na	1	0	Na	1	Na	1	293	228.494945	566.82437	59.5	Na
19.1	10	0	1.61	0.47	0.0015	0	0	0	0	0	0	0	0.07	0	0.021	0.013	0	0	0	0	1348	Na	1	0	Na	1	Na	1	373	187.307015	509.9458	51.5	Na
19.1	10	0	1.61	0.47	0.0015	0	0	0	0	0	0	0	0.07	0	0.021	0.013	0	0	0	0	1348	Na	1	0	Na	1	Na	1	473	136.312435	459.931885	47	Na
19.1	10	0	1.61	0.47	0.0015	0	0	0	0	0	0	0	0.07	0	0.021	0.013	0	0	0	0	1348	Na	1	0	Na	1	Na	1	573	126.505785	446.202575	45	Na
19.1	10	0	1.61	0.47	0.0015	0	0	0	0	0	0	0	0.07	0	0.021	0.013	0	0	0	0	1348	Na	1	0	Na	1	Na	1	673	129.44778	448.163905	46	Na
19.1	10	0	1.61	0.47	0.0015	0	0	0	0	0	0	0	0.07	0	0.021	0.013	0	0	0	0	1348	Na	1	0	Na	1	Na	1	773	115.71847	422.666615	46.5	Na
19.1	10	0	1.61	0.47	0.0015	0	0	0	0	0	0	0	0.07	0	0.021	0.013	0	0	0	0	1348	Na	1	0	Na	1	Na	1	823	100.02783	393.246665	44	Na
19.1	10	0	1.61	0.47	0.0015	0	0	0	0	0	0	0	0.07	0	0.021	0.013	0	0	0	0	1348	Na	1	0	Na	1	Na	1	873	101.98916	373.633365	42.5	Na
19.1	10	0	1.61	0.47	0.0015	0	0	0	0	0	0	0	0.07	0	0.021	0.013	0	0	0	0	1348	Na	1	0	Na	1	Na	1	923	106.892485	345.19408	44	Na
19.1	10	0	1.61	0.47	0.0015	0	0	0	0	0	0	0	0.07	0	0.021	0.013	0	0	0	0	1348	Na	1	0	Na	1	Na	1	973	102.969825	302.04482	51	Na
18.5	10	0	1.46	0.4	0.001	0	0	0	0	0	0	0	0.05	0	0.02	0.007	0	0	0	0	1348	Na	0	1	Na	1	Na	1	293	227.51428	556.037055	60	Na
18.5	10	0	1.46	0.4	0.001	0	0	0	0	0	0	0	0.05	0	0.02	0.007	0	0	0	0	1348	Na	0	1	Na	1	Na	1	373	172.59704	485.429175	52	Na
18.5	10	0	1.46	0.4	0.001	0	0	0	0	0	0	0	0.05	0	0.02	0.007	0	0	0	0	1348	Na	0	1	Na	1	Na	1	473	151.02241	445.22191	46	Na
18.5	10	0	1.46	0.4	0.001	0	0	0	0	0	0	0	0.05	0	0.02	0.007	0	0	0	0	1348	Na	0	1	Na	1	Na	1	573	124.544455	424.627945	44	Na
18.5	10	0	1.46	0.4	0.001	0	0	0	0	0	0	0	0.05	0	0.02	0.007	0	0	0	0	1348	Na	0	1	Na	1	Na	1	673	134.351105	419.72462	42.5	Na
18.5	10	0	1.46	0.4	0.001	0	0	0	0	0	0	0	0.05	0	0.02	0.007	0	0	0	0	1348	Na	0	1	Na	1	Na	1	773	112.776475	394.22733	44	Na
18.5	10	0	1.46	0.4	0.001	0	0	0	0	0	0	0	0.05	0	0.02	0.007	0	0	0	0	1348	Na	0	1	Na	1	Na	1	823	99.047165	371.672035	43.5	Na
18.5	10	0	1.46	0.4	0.001	0	0	0	0	0	0	0	0.05	0	0.02	0.007	0	0	0	0	1348	Na	0	1	Na	1	Na	1	873	94.14384	343.23275	41	Na
18.5	10	0	1.46	0.4	0.001	0	0	0	0	0	0	0	0.05	0	0.02	0.007	0	0	0	0	1348	Na	0	1	Na	1	Na	1	923	95.124505	319.69679	44	Na
18.5	10	0	1.46	0.4	0.001	0	0	0	0	0	0	0	0.05	0	0.02	0.007	0	0	0	0	1348	Na	0	1	Na	1	Na	1	973	93.163175	281.450855	46	Na
19.2	10.5	0	1.54	0.44	0.0015	0	0	0	0	0	0	0	0.07	0	0.022	0.005	0	0	0	0	1348	Na	0	1	Na	1	Na	1	293	255.953565	583.495675	56.5	Na
19.2	10.5	0	1.54	0.44	0.0015	0	0	0	0	0	0	0	0.07	0	0.022	0.005	0	0	0	0	1348	Na	0	1	Na	1	Na	1	373	218.688295	511.90713	51	Na
19.2	10.5	0	1.54	0.44	0.0015	0	0	0	0	0	0	0	0.07	0	0.022	0.005	0	0	0	0	1348	Na	0	1	Na	1	Na	1	473	163.771055	477.583855	44	Na
19.2	10.5	0	1.54	0.44	0.0015	0	0	0	0	0	0	0	0.07	0	0.022	0.005	0	0	0	0	1348	Na	0	1	Na	1	Na	1	573	155.925735	463.854545	43.5	Na
19.2	10.5	0	1.54	0.44	0.0015	0	0	0	0	0	0	0	0.07	0	0.022	0.005	0	0	0	0	1348	Na	0	1	Na	1	Na	1	673	154.94507	463.854545	46	Na
19.2	10.5	0	1.54	0.44	0.0015	0	0	0	0	0	0	0	0.07	0	0.022	0.005	0	0	0	0	1348	Na	0	1	Na	1	Na	1	773	129.44778	432.473265	46	Na
19.2	10.5	0	1.54	0.44	0.0015	0	0	0	0	0	0	0	0.07	0	0.022	0.005	0	0	0	0	1348	Na	0	1	Na	1	Na	1	823	121.60246	410.898635	42	Na
19.2	10.5	0	1.54	0.44	0.0015	0	0	0	0	0	0	0	0.07	0	0.022	0.005	0	0	0	0	1348	Na	0	1	Na	1	Na	1	873	122.583125	389.324005	41.5	Na
19.2	10.5	0	1.54	0.44	0.0015	0	0	0	0	0	0	0	0.07	0	0.022	0.005	0	0	0	0	1348	Na	0	1	Na	1	Na	1	923	120.621795	347.15541	42	Na
19.2	10.5	0	1.54	0.44	0.0015	0	0	0	0	0	0	0	0.07	0	0.022	0.005	0	0	0	0	1348	Na	0	1	Na	1	Na	1	973	114.737805	302.04482	51.5	Na
19.2	10.5	0	1.55	0.34	0	0	0	0	0	0	0	0	0.06	0	0.021	0.006	0	0	0	0	1348	Na	0	1	Na	1	Na	1	293	247.12758	553.09506	53	Na
19.2	10.5	0	1.55	0.34	0	0	0	0	0	0	0	0	0.06	0	0.021	0.006	0	0	0	0	1348	Na	0	1	Na	1	Na	1	373	202.01699	481.506515	54	Na
19.2	10.5	0	1.55	0.34	0	0	0	0	0	0	0	0	0.06	0	0.021	0.006	0	0	0	0	1348	Na	0	1	Na	1	Na	1	473	174.55837	445.22191	49	Na
19.2	10.5	0	1.55	0.34	0	0	0	0	0	0	0	0	0.06	0	0.021	0.006	0	0	0	0	1348	Na	0	1	Na	1	Na	1	573	152.98374	424.627945	41	Na
19.2	10.5	0	1.55	0.34	0	0	0	0	0	0	0	0	0.06	0	0.021	0.006	0	0	0	0	1348	Na	0	1	Na	1	Na	1	673	148.080415	437.37659	43.5	Na
19.2	10.5	0	1.55	0.34	0	0	0	0	0	0	0	0	0.06	0	0.021	0.006	0	0	0	0	1348	Na	0	1	Na	1	Na	1	773	137.2931	403.053315	45	Na
19.2	10.5	0	1.55	0.34	0	0	0	0	0	0	0	0	0.06	0	0.021	0.006	0	0	0	0	1348	Na	0	1	Na	1	Na	1	823	132.389775	381.478685	42.5	Na
19.2	10.5	0	1.55	0.34	0	0	0	0	0	0	0	0	0.06	0	0.021	0.006	0	0	0	0	1348	Na	0	1	Na	1	Na	1	873	121.60246	362.84605	41	Na
19.2	10.5	0	1.55	0.34	0	0	0	0	0	0	0	0	0.06	0	0.021	0.006	0	0	0	0	1348	Na	0	1	Na	1	Na	1	923	124.544455	317.73546	43.5	Na
19.2	10.5	0	1.55	0.34	0	0	0	0	0	0	0	0	0.06	0	0.021	0.006	0	0	0	0	1348	Na	0	1	Na	1	Na	1	973	120.621795	292.23817	42	Na
19.2	10.2	0	1.48	0.43	0.0005	0	0	0	0	0	0	0	0.05	0	0.021	0.011	0	0	0	0	1348	Na	0	1	Na	1	Na	1	293	227.51428	568.7857	59.5	Na
19.2	10.2	0	1.48	0.43	0.0005	0	0	0	0	0	0	0	0.05	0	0.021	0.011	0	0	0	0	1348	Na	0	1	Na	1	Na	1	373	171.616375	497.197155	53.5	Na
19.2	10.2	0	1.48	0.43	0.0005	0	0	0	0	0	0	0	0.05	0	0.021	0.011	0	0	0	0	1348	Na	0	1	Na	1	Na	1	473	155.925735	466.79654	48.5	Na
19.2	10.2	0	1.48	0.43	0.0005	0	0	0	0	0	0	0	0.05	0	0.021	0.011	0	0	0	0	1348	Na	0	1	Na	1	Na	1	573	128.467115	441.29925	44.5	Na
19.2	10.2	0	1.48	0.43	0.0005	0	0	0	0	0	0	0	0.05	0	0.021	0.011	0	0	0	0	1348	Na	0	1	Na	1	Na	1	673	132.389775	445.22191	47.5	Na
19.2	10.2	0	1.48	0.43	0.0005	0	0	0	0	0	0	0	0.05	0	0.021	0.011	0	0	0	0	1348	Na	0	1	Na	1	Na	1	773	107.87315	411.8793	46.5	Na
19.2	10.2	0	1.48	0.43	0.0005	0	0	0	0	0	0	0	0.05	0	0.021	0.011	0	0	0	0	1348	Na	0	1	Na	1	Na	1	823	115.71847	395.207995	44	Na
19.2	10.2	0	1.48	0.43	0.0005	0	0	0	0	0	0	0	0.05	0	0.021	0.011	0	0	0	0	1348	Na	0	1	Na	1	Na	1	873	104.931155	373.633365	43.5	Na
19.2	10.2	0	1.48	0.43	0.0005	0	0	0	0	0	0	0	0.05	0	0.021	0.011	0	0	0	0	1348	Na	0	1	Na	1	Na	1	923	114.737805	343.23275	41	Na
19.2	10.2	0	1.48	0.43	0.0005	0	0	0	0	0	0	0	0.05	0	0.021	0.011	0	0	0	0	1348	Na	0	1	Na	1	Na	1	973	95.124505	292.23817	52.5	Na
19	10	0	1.6	0.6	0.0001	0	0	0	0	0	0	0	0.05	0	0.02	0.011	0	0	0	0	1348	Na	0	1	Na	1	Na	1	293	230.456275	574.66969	58.5	Na
19	10	0	1.6	0.6	0.0001	0	0	0	0	0	0	0	0.05	0	0.02	0.011	0	0	0	0	1348	Na	0	1	Na	1	Na	1	373	179.461695	507.003805	50	Na
19	10	0	1.6	0.6	0.0001	0	0	0	0	0	0	0	0.05	0	0.02	0.011	0	0	0	0	1348	Na	0	1	Na	1	Na	1	473	145.13842	469.738535	47	Na
19	10	0	1.6	0.6	0.0001	0	0	0	0	0	0	0	0.05	0	0.02	0.011	0	0	0	0	1348	Na	0	1	Na	1	Na	1	573	136.312435	461.893215	45	Na
19	10	0	1.6	0.6	0.0001	0	0	0	0	0	0	0	0.05	0	0.02	0.011	0	0	0	0	1348	Na	0	1	Na	1	Na	1	673	125.52512	456.009225	47.5	Na
19	10	0	1.6	0.6	0.0001	0	0	0	0	0	0	0	0.05	0	0.02	0.011	0	0	0	0	1348	Na	0	1	Na	1	Na	1	773	107.87315	421.68595	45.5	Na
19	10	0	1.6	0.6	0.0001	0	0	0	0	0	0	0	0.05	0	0.02	0.011	0	0	0	0	1348	Na	0	1	Na	1	Na	1	823	101.008495	400.11132	43.5	Na
19	10	0	1.6	0.6	0.0001	0	0	0	0	0	0	0	0.05	0	0.02	0.011	0	0	0	0	1348	Na	0	1	Na	1	Na	1	873	100.02783	376.57536	42	Na
19	10	0	1.6	0.6	0.0001	0	0	0	0	0	0	0	0.05	0	0.02	0.011	0	0	0	0	1348	Na	0	1	Na	1	Na	1	923	100.02783	344.213415	44	Na
19	10	0	1.6	0.6	0.0001	0	0	0	0	0	0	0	0.05	0	0.02	0.011	0	0	0	0	1348	Na	0	1	Na	1	Na	1	973	96.10517	303.025485	42	Na
19.1	10.2	0	1.67	0.5	0.0005	0	0	0	0	0	0	0	0.06	0	0.021	0.014	0.033	0	0	0	1348	Na	0	1	Na	1	Na	1	293	212.804305	560.94038	61.5	Na
19.1	10.2	0	1.67	0.5	0.0005	0	0	0	0	0	0	0	0.06	0	0.021	0.014	0.033	0	0	0	1348	Na	0	1	Na	1	Na	1	373	165.732385	494.25516	54	Na
19.1	10.2	0	1.67	0.5	0.0005	0	0	0	0	0	0	0	0.06	0	0.021	0.014	0.033	0	0	0	1348	Na	0	1	Na	1	Na	1	473	137.2931	456.009225	49.5	Na
19.1	10.2	0	1.67	0.5	0.0005	0	0	0	0	0	0	0	0.06	0	0.021	0.014	0.033	0	0	0	1348	Na	0	1	Na	1	Na	1	573	123.56379	437.37659	45	Na
19.1	10.2	0	1.67	0.5	0.0005	0	0	0	0	0	0	0	0.06	0	0.021	0.014	0.033	0	0	0	1348	Na	0	1	Na	1	Na	1	673	110.815145	434.434595	46	Na
19.1	10.2	0	1.67	0.5	0.0005	0	0	0	0	0	0	0	0.06	0	0.021	0.014	0.033	0	0	0	1348	Na	0	1	Na	1	Na	1	773	101.98916	410.898635	45	Na
19.1	10.2	0	1.67	0.5	0.0005	0	0	0	0	0	0	0	0.06	0	0.021	0.014	0.033	0	0	0	1348	Na	0	1	Na	1	Na	1	823	101.008495	390.30467	43	Na
19.1	10.2	0	1.67	0.5	0.0005	0	0	0	0	0	0	0	0.06	0	0.021	0.014	0.033	0	0	0	1348	Na	0	1	Na	1	Na	1	873	96.10517	399.130655	45	Na
19.1	10.2	0	1.67	0.5	0.0005	0	0	0	0	0	0	0	0.06	0	0.021	0.014	0.033	0	0	0	1348	Na	0	1	Na	1	Na	1	923	94.14384	335.38743	46.5	Na
19.1	10.2	0	1.67	0.5	0.0005	0	0	0	0	0	0	0	0.06	0	0.021	0.014	0.033	0	0	0	1348	Na	0	1	Na	1	Na	1	973	89.240515	293.218835	48	Na
16.82	10.38	2.2	1.53	0.36	0	0	0	0	0	0	0	0	0.05	0	0.019	0.005	0	0	0	0	1323	Na	0	1	Na	2	Na	1	293	239.28226	537.40442	Na	Na
16.82	10.38	2.2	1.53	0.36	0	0	0	0	0	0	0	0	0.05	0	0.019	0.005	0	0	0	0	1323	Na	0	1	Na	2	Na	1	373	177.500365	451.1059	Na	Na
16.82	10.38	2.2	1.53	0.36	0	0	0	0	0	0	0	0	0.05	0	0.019	0.005	0	0	0	0	1323	Na	0	1	Na	2	Na	1	473	158.86773	440.318585	Na	Na
16.82	10.38	2.2	1.53	0.36	0	0	0	0	0	0	0	0	0.05	0	0.019	0.005	0	0	0	0	1323	Na	0	1	Na	2	Na	1	573	151.02241	430.511935	Na	Na
16.82	10.38	2.2	1.53	0.36	0	0	0	0	0	0	0	0	0.05	0	0.019	0.005	0	0	0	0	1323	Na	0	1	Na	2	Na	1	673	140.235095	432.473265	Na	Na
16.82	10.38	2.2	1.53	0.36	0	0	0	0	0	0	0	0	0.05	0	0.019	0.005	0	0	0	0	1323	Na	0	1	Na	2	Na	1	773	137.2931	416.782625	Na	Na
16.82	10.38	2.2	1.53	0.36	0	0	0	0	0	0	0	0	0.05	0	0.019	0.005	0	0	0	0	1323	Na	0	1	Na	2	Na	1	823	126.505785	375.594695	Na	Na
16.82	10.38	2.2	1.53	0.36	0	0	0	0	0	0	0	0	0.05	0	0.019	0.005	0	0	0	0	1323	Na	0	1	Na	2	Na	1	873	123.56379	339.31009	Na	Na
16.82	10.38	2.2	1.53	0.36	0	0	0	0	0	0	0	0	0.05	0	0.019	0.005	0	0	0	0	1323	Na	0	1	Na	2	Na	1	923	126.505785	328.522775	Na	Na
16.82	10.38	2.2	1.53	0.36	0	0	0	0	0	0	0	0	0.05	0	0.019	0.005	0	0	0	0	1323	Na	0	1	Na	2	Na	1	973	125.52512	285.373515	Na	Na
16.38	10.5	2.55	1.69	0.19	0	0	0	0	0	0	0	0	0.05	0	0.018	0.009	0	0	0	0	1323	Na	0	1	Na	2	Na	3	293	209.86231	561.921045	Na	Na
16.38	10.5	2.55	1.69	0.19	0	0	0	0	0	0	0	0	0.05	0	0.018	0.009	0	0	0	0	1323	Na	0	1	Na	2	Na	3	373	165.732385	502.10048	Na	Na
16.38	10.5	2.55	1.69	0.19	0	0	0	0	0	0	0	0	0.05	0	0.018	0.009	0	0	0	0	1323	Na	0	1	Na	2	Na	3	573	121.60246	443.26058	Na	Na
16.38	10.5	2.55	1.69	0.19	0	0	0	0	0	0	0	0	0.05	0	0.018	0.009	0	0	0	0	1323	Na	0	1	Na	2	Na	3	773	100.02783	434.434595	Na	Na
16.38	10.5	2.55	1.69	0.19	0	0	0	0	0	0	0	0	0.05	0	0.018	0.009	0	0	0	0	1323	Na	0	1	Na	2	Na	3	823	99.047165	427.56994	Na	Na
16.38	10.5	2.55	1.69	0.19	0	0	0	0	0	0	0	0	0.05	0	0.018	0.009	0	0	0	0	1323	Na	0	1	Na	2	Na	3	873	97.085835	397.169325	Na	Na
16.38	10.5	2.55	1.69	0.19	0	0	0	0	0	0	0	0	0.05	0	0.018	0.009	0	0	0	0	1323	Na	0	1	Na	2	Na	3	923	101.98916	359.904055	Na	Na
16.38	10.5	2.55	1.69	0.19	0	0	0	0	0	0	0	0	0.05	0	0.018	0.009	0	0	0	0	1323	Na	0	1	Na	2	Na	3	973	96.10517	314.793465	Na	Na
17.02	10.9	2.55	1.48	0.49	0	0	0	0	0	0	0	0	0.04	0	0.023	0.01	0	0	0	0	1323	Na	0	1	Na	2	Na	3	293	214.765635	537.40442	Na	Na
17.02	10.9	2.55	1.48	0.49	0	0	0	0	0	0	0	0	0.04	0	0.023	0.01	0	0	0	0	1323	Na	0	1	Na	2	Na	3	823	118.660465	410.898635	Na	Na
17.02	10.9	2.55	1.48	0.49	0	0	0	0	0	0	0	0	0.04	0	0.023	0.01	0	0	0	0	1323	Na	0	1	Na	2	Na	3	923	114.737805	356.96206	Na	Na
17.02	10.9	2.55	1.48	0.49	0	0	0	0	0	0	0	0	0.04	0	0.023	0.01	0	0	0	0	1323	Na	0	1	Na	2	Na	3	973	115.71847	301.064155	Na	Na
16.84	10.13	2.53	1.64	0.6	0	0	0	0	0	0	0	0	0.05	0	0.025	0.014	0	0	0	0	1323	Na	0	1	Na	1	Na	4	293	227.51428	556.037055	Na	Na
16.84	10.13	2.53	1.64	0.6	0	0	0	0	0	0	0	0	0.05	0	0.025	0.014	0	0	0	0	1323	Na	0	1	Na	1	Na	4	573	124.544455	429.53127	Na	Na
16.84	10.13	2.53	1.64	0.6	0	0	0	0	0	0	0	0	0.05	0	0.025	0.014	0	0	0	0	1323	Na	0	1	Na	1	Na	4	773	109.83448	416.782625	Na	Na
16.84	10.13	2.53	1.64	0.6	0	0	0	0	0	0	0	0	0.05	0	0.025	0.014	0	0	0	0	1323	Na	0	1	Na	1	Na	4	823	100.02783	405.99531	Na	Na
16.84	10.13	2.53	1.64	0.6	0	0	0	0	0	0	0	0	0.05	0	0.025	0.014	0	0	0	0	1323	Na	0	1	Na	1	Na	4	873	100.02783	378.53669	Na	Na
17.4	12.4	2.26	0.8	0.68	0	0	0	0	0	0	0	0	0.09	0.0039	0.008	0.016	0	0	0	0	1323	Na	0	1	Na	1	Na	4	293	262.81822	597.224985	61.8	Na
17.4	12.4	2.26	0.8	0.68	0	0	0	0	0	0	0	0	0.09	0.0039	0.008	0.016	0	0	0	0	1323	Na	0	1	Na	1	Na	4	373	227.51428	532.501095	51.7	Na
17.4	12.4	2.26	0.8	0.68	0	0	0	0	0	0	0	0	0.09	0.0039	0.008	0.016	0	0	0	0	1323	Na	0	1	Na	1	Na	4	473	209.86231	501.119815	48.9	Na
17.4	12.4	2.26	0.8	0.68	0	0	0	0	0	0	0	0	0.09	0.0039	0.008	0.016	0	0	0	0	1323	Na	0	1	Na	1	Na	4	573	145.13842	497.197155	46.1	Na
17.4	12.4	2.26	0.8	0.68	0	0	0	0	0	0	0	0	0.09	0.0039	0.008	0.016	0	0	0	0	1323	Na	0	1	Na	1	Na	4	673	161.809725	510.926465	46.1	Na
17.4	12.4	2.26	0.8	0.68	0	0	0	0	0	0	0	0	0.09	0.0039	0.008	0.016	0	0	0	0	1323	Na	0	1	Na	1	Na	4	773	143.17709	475.622525	59.9	Na
17.4	12.4	2.26	0.8	0.68	0	0	0	0	0	0	0	0	0.09	0.0039	0.008	0.016	0	0	0	0	1323	Na	0	1	Na	1	Na	4	873	137.2931	441.29925	47.7	Na
17.4	12.4	2.26	0.8	0.68	0	0	0	0	0	0	0	0	0.09	0.0039	0.008	0.016	0	0	0	0	1323	Na	0	1	Na	1	Na	4	973	129.44778	321.65812	58.7	Na
17	12.2	2.36	0.81	0.61	0	0	0	0	0	0	0	0	0.1	0.0025	0.026	0.017	0	0	0	0	1323	Na	0	1	Na	1	Na	1	293	228.494945	572.70836	65	Na
17	12.2	2.36	0.81	0.61	0	0	0	0	0	0	0	0	0.1	0.0025	0.026	0.017	0	0	0	0	1323	Na	0	1	Na	1	Na	1	373	186.32635	529.5591	54	Na
17	12.2	2.36	0.81	0.61	0	0	0	0	0	0	0	0	0.1	0.0025	0.026	0.017	0	0	0	0	1323	Na	0	1	Na	1	Na	1	473	138.273765	492.29383	55	Na
17	12.2	2.36	0.81	0.61	0	0	0	0	0	0	0	0	0.1	0.0025	0.026	0.017	0	0	0	0	1323	Na	0	1	Na	1	Na	1	573	135.33177	494.25516	65	Na
17	12.2	2.36	0.81	0.61	0	0	0	0	0	0	0	0	0.1	0.0025	0.026	0.017	0	0	0	0	1323	Na	0	1	Na	1	Na	1	673	126.505785	494.25516	54	Na
17	12.2	2.36	0.81	0.61	0	0	0	0	0	0	0	0	0.1	0.0025	0.026	0.017	0	0	0	0	1323	Na	0	1	Na	1	Na	1	773	121.60246	478.56452	49	Na
17	12.2	2.36	0.81	0.61	0	0	0	0	0	0	0	0	0.1	0.0025	0.026	0.017	0	0	0	0	1323	Na	0	1	Na	1	Na	1	873	112.776475	430.511935	50	Na
17	12.2	2.36	0.81	0.61	0	0	0	0	0	0	0	0	0.1	0.0025	0.026	0.017	0	0	0	0	1323	Na	0	1	Na	1	Na	1	973	101.008495	313.8128	60	Na
17.77	11.82	2.91	1.66	0.45	0	0	0	0	0	0	0	0	0.05	0	0	0	0	0	0	0	1373	Na	0	1	Na	2	Na	3	293	222.610955	577.611685	61.3	Na
17.77	11.82	2.91	1.66	0.45	0	0	0	0	0	0	0	0	0.05	0	0	0	0	0	0	0	1373	Na	0	1	Na	2	Na	3	373	160.82906	509.9458	50.8	Na
17.77	11.82	2.91	1.66	0.45	0	0	0	0	0	0	0	0	0.05	0	0	0	0	0	0	0	1373	Na	0	1	Na	2	Na	3	473	142.196425	480.52585	47.7	Na
17.77	11.82	2.91	1.66	0.45	0	0	0	0	0	0	0	0	0.05	0	0	0	0	0	0	0	1373	Na	0	1	Na	2	Na	3	573	120.621795	451.1059	42.5	Na
17.77	11.82	2.91	1.66	0.45	0	0	0	0	0	0	0	0	0.05	0	0	0	0	0	0	0	1373	Na	0	1	Na	2	Na	3	673	120.621795	454.047895	42	Na
17.77	11.82	2.91	1.66	0.45	0	0	0	0	0	0	0	0	0.05	0	0	0	0	0	0	0	1373	Na	0	1	Na	2	Na	3	773	107.87315	445.22191	40.9	Na
17.77	11.82	2.91	1.66	0.45	0	0	0	0	0	0	0	0	0.05	0	0	0	0	0	0	0	1373	Na	0	1	Na	2	Na	3	873	100.02783	407.95664	38.4	Na
17.77	11.82	2.91	1.66	0.45	0	0	0	0	0	0	0	0	0.05	0	0	0	0	0	0	0	1373	Na	0	1	Na	2	Na	3	973	106.892485	336.368095	45.2	Na
17.16	11.9	2.6	1.62	0.42	0	0	0	0	0	0	0	0	0.05	0	0.022	0.015	0	0	0	0	1323	3600	0	1	Na	2	Na	3	293	247.12758	605.070305	57	Na
17.16	11.9	2.6	1.62	0.42	0	0	0	0	0	0	0	0	0.05	0	0.022	0.015	0	0	0	0	1323	3600	0	1	Na	2	Na	3	373	191.229675	478.56452	49.5	Na
17.16	11.9	2.6	1.62	0.42	0	0	0	0	0	0	0	0	0.05	0	0.022	0.015	0	0	0	0	1323	3600	0	1	Na	2	Na	3	623	123.56379	475.622525	41.4	Na
17.16	11.9	2.6	1.62	0.42	0	0	0	0	0	0	0	0	0.05	0	0.022	0.015	0	0	0	0	1323	3600	0	1	Na	2	Na	3	673	139.25443	512.887795	34.1	Na
17.16	11.9	2.6	1.62	0.42	0	0	0	0	0	0	0	0	0.05	0	0.022	0.015	0	0	0	0	1323	3600	0	1	Na	2	Na	3	723	132.389775	469.738535	38.2	Na
17.16	11.9	2.6	1.62	0.42	0	0	0	0	0	0	0	0	0.05	0	0.022	0.015	0	0	0	0	1323	3600	0	1	Na	2	Na	3	773	128.467115	469.738535	35.4	Na
17.16	11.9	2.6	1.62	0.42	0	0	0	0	0	0	0	0	0.05	0	0.022	0.015	0	0	0	0	1323	3600	0	1	Na	2	Na	3	873	118.660465	424.627945	34.7	Na
17.16	11.9	2.6	1.62	0.42	0	0	0	0	0	0	0	0	0.05	0	0.022	0.015	0	0	0	0	1323	3600	0	1	Na	2	Na	3	973	118.660465	354.020065	42.1	Na
17.27	11.63	2.72	1.58	0.35	0	0	0	0	0	0	0	0	0.04	0	0.022	0.019	0	0	0	0	1323	1800	0	1	Na	2	Na	3	293	234.378935	597.224985	50.5	Na
17.27	11.63	2.72	1.58	0.35	0	0	0	0	0	0	0	0	0.04	0	0.022	0.019	0	0	0	0	1323	1800	0	1	Na	2	Na	3	373	185.345685	456.98989	45.5	Na
17.27	11.63	2.72	1.58	0.35	0	0	0	0	0	0	0	0	0.04	0	0.022	0.019	0	0	0	0	1323	1800	0	1	Na	2	Na	3	473	152.98374	494.25516	43.6	Na
17.27	11.63	2.72	1.58	0.35	0	0	0	0	0	0	0	0	0.04	0	0.022	0.019	0	0	0	0	1323	1800	0	1	Na	2	Na	3	573	136.312435	464.83521	40.3	Na
17.27	11.63	2.72	1.58	0.35	0	0	0	0	0	0	0	0	0.04	0	0.022	0.019	0	0	0	0	1323	1800	0	1	Na	2	Na	3	673	128.467115	464.83521	35.8	Na
17.27	11.63	2.72	1.58	0.35	0	0	0	0	0	0	0	0	0.04	0	0.022	0.019	0	0	0	0	1323	1800	0	1	Na	2	Na	3	723	131.40911	452.086565	38.2	Na
17.27	11.63	2.72	1.58	0.35	0	0	0	0	0	0	0	0	0.04	0	0.022	0.019	0	0	0	0	1323	1800	0	1	Na	2	Na	3	773	123.56379	445.22191	33	Na
17.27	11.63	2.72	1.58	0.35	0	0	0	0	0	0	0	0	0.04	0	0.022	0.019	0	0	0	0	1323	1800	0	1	Na	2	Na	3	873	125.52512	456.98989	33.6	Na
17.27	11.63	2.72	1.58	0.35	0	0	0	0	0	0	0	0	0.04	0	0.022	0.019	0	0	0	0	1323	1800	0	1	Na	2	Na	3	973	114.737805	346.174745	34.2	Na
17.04	12.01	2.35	1.64	0.32	0	0	0	0	0	0	0	0	0.05	0	0.023	0.022	0	0	0	0	1323	1800	0	1	Na	2	Na	3	293	219.66896	535.44309	Na	Na
17.04	12.01	2.35	1.64	0.32	0	0	0	0	0	0	0	0	0.05	0	0.023	0.022	0	0	0	0	1323	1800	0	1	Na	2	Na	3	473	148.080415	446.202575	Na	Na
17.04	12.01	2.35	1.64	0.32	0	0	0	0	0	0	0	0	0.05	0	0.023	0.022	0	0	0	0	1323	1800	0	1	Na	2	Na	3	573	129.44778	426.589275	Na	Na
17.04	12.01	2.35	1.64	0.32	0	0	0	0	0	0	0	0	0.05	0	0.023	0.022	0	0	0	0	1323	1800	0	1	Na	2	Na	3	673	120.621795	419.72462	Na	Na
17.04	12.01	2.35	1.64	0.32	0	0	0	0	0	0	0	0	0.05	0	0.023	0.022	0	0	0	0	1323	1800	0	1	Na	2	Na	3	773	112.776475	407.95664	Na	Na
17.04	12.01	2.35	1.64	0.32	0	0	0	0	0	0	0	0	0.05	0	0.023	0.022	0	0	0	0	1323	1800	0	1	Na	2	Na	3	873	101.98916	367.749375	Na	Na
17.04	12.01	2.35	1.64	0.32	0	0	0	0	0	0	0	0	0.05	0	0.023	0.022	0	0	0	0	1323	1800	0	1	Na	2	Na	3	973	96.10517	287.334845	Na	Na
17.1	12.2	2.44	1.49	0.36	0	0	0	0	0	0	0	0	0.045	0	0.026	0.016	0	0	0	0	1323	3600	0	1	Na	2	Na	3	293	215.7463	547.21107	62	Na
17.1	12.2	2.44	1.49	0.36	0	0	0	0	0	0	0	0	0.045	0	0.026	0.016	0	0	0	0	1323	3600	0	1	Na	2	Na	3	473	143.17709	454.047895	45	Na
17.1	12.2	2.44	1.49	0.36	0	0	0	0	0	0	0	0	0.045	0	0.026	0.016	0	0	0	0	1323	3600	0	1	Na	2	Na	3	573	142.196425	449.14457	43	Na
17.1	12.2	2.44	1.49	0.36	0	0	0	0	0	0	0	0	0.045	0	0.026	0.016	0	0	0	0	1323	3600	0	1	Na	2	Na	3	673	115.71847	445.22191	43	Na
17.1	12.1	2.54	1.41	0.46	0	0	0	0	0	0	0	0	0.045	0	0.019	0.02	0	0	0	0	1363	1800	0	1	Na	1	Na	1	293	215.7463	561.921045	65.5	Na
17.1	12.1	2.54	1.41	0.46	0	0	0	0	0	0	0	0	0.045	0	0.019	0.02	0	0	0	0	1363	1800	0	1	Na	1	Na	1	373	158.86773	486.40984	53	Na
17.1	12.1	2.54	1.41	0.46	0	0	0	0	0	0	0	0	0.045	0	0.019	0.02	0	0	0	0	1363	1800	0	1	Na	1	Na	1	473	179.461695	451.1059	46	Na
17.1	12.1	2.54	1.41	0.46	0	0	0	0	0	0	0	0	0.045	0	0.019	0.02	0	0	0	0	1363	1800	0	1	Na	1	Na	1	573	142.196425	448.163905	43	Na
17.1	12.1	2.54	1.41	0.46	0	0	0	0	0	0	0	0	0.045	0	0.019	0.02	0	0	0	0	1363	1800	0	1	Na	1	Na	1	673	112.776475	438.357255	43	Na
17.1	12.2	2.48	1.21	0.7	0	0	0	0	0	0	0	0	0.05	0	0.023	0.022	0	0	0	0	1363	1800	0	1	Na	1	Na	1	293	230.456275	568.7857	63	Na
17.1	12.2	2.48	1.21	0.7	0	0	0	0	0	0	0	0	0.05	0	0.023	0.022	0	0	0	0	1363	1800	0	1	Na	1	Na	1	373	171.616375	515.82979	48	Na
17.1	12.2	2.48	1.21	0.7	0	0	0	0	0	0	0	0	0.05	0	0.023	0.022	0	0	0	0	1363	1800	0	1	Na	1	Na	1	473	157.887065	466.79654	44	Na
17.1	12.2	2.48	1.21	0.7	0	0	0	0	0	0	0	0	0.05	0	0.023	0.022	0	0	0	0	1363	1800	0	1	Na	1	Na	1	573	148.080415	464.83521	42	Na
17.1	12.2	2.48	1.21	0.7	0	0	0	0	0	0	0	0	0.05	0	0.023	0.022	0	0	0	0	1363	1800	0	1	Na	1	Na	1	673	145.13842	454.047895	39	Na
17.3	12.4	2.4	1.43	0.48	0	0	0	0	0	0	0	0	0.05	0	0.025	0.014	0	0	0	0	1363	1800	0	1	Na	1	Na	1	293	220.649625	564.86304	60.8	Na
17.3	12.4	2.4	1.43	0.48	0	0	0	0	0	0	0	0	0.05	0	0.025	0.014	0	0	0	0	1363	1800	0	1	Na	1	Na	1	373	185.345685	507.003805	51	Na
17.3	12.4	2.4	1.43	0.48	0	0	0	0	0	0	0	0	0.05	0	0.025	0.014	0	0	0	0	1363	1800	0	1	Na	1	Na	1	473	155.925735	469.738535	46	Na
17.3	12.4	2.4	1.43	0.48	0	0	0	0	0	0	0	0	0.05	0	0.025	0.014	0	0	0	0	1363	1800	0	1	Na	1	Na	1	573	143.17709	466.79654	42	Na
17.3	12.4	2.4	1.43	0.48	0	0	0	0	0	0	0	0	0.05	0	0.025	0.014	0	0	0	0	1363	1800	0	1	Na	1	Na	1	673	129.44778	478.56452	47	Na
17	12.4	2.24	1.53	0.46	0	0	0	0	0	0	0	0	0.045	0	0.027	0.019	0	0	0	0	1363	1800	0	1	Na	1	Na	1	293	214.765635	547.21107	62.5	Na
17	12.4	2.24	1.53	0.46	0	0	0	0	0	0	0	0	0.045	0	0.027	0.019	0	0	0	0	1363	1800	0	1	Na	1	Na	1	373	165.732385	485.429175	52	Na
17	12.4	2.24	1.53	0.46	0	0	0	0	0	0	0	0	0.045	0	0.027	0.019	0	0	0	0	1363	1800	0	1	Na	1	Na	1	473	126.505785	448.163905	43	Na
17	12.4	2.24	1.53	0.46	0	0	0	0	0	0	0	0	0.045	0	0.027	0.019	0	0	0	0	1363	1800	0	1	Na	1	Na	1	673	128.467115	438.357255	43	Na
16.36	10.43	2.28	1.48	0.35	0	0	0	0	0	0	0	0	0.06	0.004	0.022	0.007	0	0	0	0	1363	1800	0	1	Na	1	Na	1	293	276.54753	585.457005	68	Na
16.36	10.43	2.28	1.48	0.35	0	0	0	0	0	0	0	0	0.06	0.004	0.022	0.007	0	0	0	0	1363	1800	0	1	Na	1	Na	1	373	223.59162	492.29383	52	Na
16.36	10.43	2.28	1.48	0.35	0	0	0	0	0	0	0	0	0.06	0.004	0.022	0.007	0	0	0	0	1363	1800	0	1	Na	1	Na	1	473	203.97832	462.87388	48	Na
16.36	10.43	2.28	1.48	0.35	0	0	0	0	0	0	0	0	0.06	0.004	0.022	0.007	0	0	0	0	1363	1800	0	1	Na	1	Na	1	573	188.28768	478.56452	46.5	Na
16.36	10.43	2.28	1.48	0.35	0	0	0	0	0	0	0	0	0.06	0.004	0.022	0.007	0	0	0	0	1363	1800	0	1	Na	1	Na	1	673	143.17709	443.26058	47	Na
16.36	10.43	2.28	1.48	0.35	0	0	0	0	0	0	0	0	0.06	0.004	0.022	0.007	0	0	0	0	1363	1800	0	1	Na	1	Na	1	773	134.351105	423.64728	47	Na
16.36	10.43	2.28	1.48	0.35	0	0	0	0	0	0	0	0	0.06	0.004	0.022	0.007	0	0	0	0	1363	1800	0	1	Na	1	Na	1	873	161.809725	395.207995	47	Na
16.36	10.43	2.28	1.48	0.35	0	0	0	0	0	0	0	0	0.06	0.004	0.022	0.007	0	0	0	0	1363	1800	0	1	Na	1	Na	1	973	143.17709	306.948145	59.5	Na
16.48	10.77	2.25	1.45	0.43	0	0	0	0	0	0	0	0	0.05	0.003	0.016	0.007	0	0	0	0	1323	Na	1	0	Na	2	Na	1	293	203.97832	540.346415	68	Na
16.48	10.77	2.25	1.45	0.43	0	0	0	0	0	0	0	0	0.05	0.003	0.016	0.007	0	0	0	0	1323	Na	1	0	Na	2	Na	1	473	128.467115	426.589275	49	Na
16.48	10.77	2.25	1.45	0.43	0	0	0	0	0	0	0	0	0.05	0.003	0.016	0.007	0	0	0	0	1323	Na	1	0	Na	2	Na	1	573	121.60246	430.511935	47	Na
16.48	10.77	2.25	1.45	0.43	0	0	0	0	0	0	0	0	0.05	0.003	0.016	0.007	0	0	0	0	1323	Na	1	0	Na	2	Na	1	673	117.6798	427.56994	45	Na
16.48	10.77	2.25	1.45	0.43	0	0	0	0	0	0	0	0	0.05	0.003	0.016	0.007	0	0	0	0	1323	Na	1	0	Na	2	Na	1	773	109.83448	407.95664	45	Na
16.48	10.77	2.25	1.45	0.43	0	0	0	0	0	0	0	0	0.05	0.003	0.016	0.007	0	0	0	0	1323	Na	1	0	Na	2	Na	1	873	101.98916	370.69137	50	Na
16.48	10.77	2.25	1.45	0.43	0	0	0	0	0	0	0	0	0.05	0.003	0.016	0.007	0	0	0	0	1323	Na	1	0	Na	2	Na	1	973	92.18251	281.450855	74	Na
16.38	10.5	2.55	1.69	0.19	0	0	0	0	0	0	0	0	0.05	0	0.019	0.01	0	0	0	0	1323	Na	0	1	Na	2	Na	1	293	202.01699	574.66969	56	Na
16.38	10.5	2.55	1.69	0.19	0	0	0	0	0	0	0	0	0.05	0	0.019	0.01	0	0	0	0	1323	Na	0	1	Na	2	Na	1	873	96.10517	96.10517	43.5	Na
17.02	12.5	2.81	1.43	0.42	0	0	0	0	0	0	0	0	0.06	0.0005	0	0	0	0	0	0	Na	Na	Na	Na	Na	Na	Na	3	293	239.28226	590.36033	65	Na
17.02	12.5	2.81	1.43	0.42	0	0	0	0	0	0	0	0	0.06	0.0005	0	0	0	0	0	0	Na	Na	Na	Na	Na	Na	Na	3	573	151.02241	490.3325	49.5	Na
17.02	12.5	2.81	1.43	0.42	0	0	0	0	0	0	0	0	0.06	0.0005	0	0	0	0	0	0	Na	Na	Na	Na	Na	Na	Na	3	873	125.52512	432.473265	45.5	Na
17.14	12.62	2.61	1.46	0.41	0	0	0	0	0	0	0	0	0.06	0.0085	0	0	0	0	0	0	1323	Na	1	1	Na	Na	Na	3	293	239.28226	611.93496	57.5	Na
17.14	12.62	2.61	1.46	0.41	0	0	0	0	0	0	0	0	0.06	0.0085	0	0	0	0	0	0	1323	Na	1	1	Na	Na	Na	3	573	151.02241	507.98447	45	Na
17.14	12.62	2.61	1.46	0.41	0	0	0	0	0	0	0	0	0.06	0.0085	0	0	0	0	0	0	1323	Na	1	1	Na	Na	Na	3	873	128.467115	456.009225	43	Na
17.12	12.61	2.61	1.54	0.43	0	0	0	0	0	0	0	0	0.06	0.015	0	0	0	0	0	0	1323	Na	0	1	Na	Na	Na	3	293	236.340265	614.876955	57	Na
17.12	12.61	2.61	1.54	0.43	0	0	0	0	0	0	0	0	0.06	0.015	0	0	0	0	0	0	1323	Na	0	1	Na	Na	Na	3	573	153.964405	509.9458	44	Na
17.12	12.61	2.61	1.54	0.43	0	0	0	0	0	0	0	0	0.06	0.015	0	0	0	0	0	0	1323	Na	0	1	Na	Na	Na	3	873	137.2931	461.893215	44	Na
17.34	12.66	2.56	1.44	0.42	0	0	0	0	0	0	0	0	0.06	0.0005	0	0	0	0	0	0	1323	Na	0	1	Na	Na	Na	3	293	308.909475	673.716855	56	Na
17.34	12.66	2.56	1.44	0.42	0	0	0	0	0	0	0	0	0.06	0.0005	0	0	0	0	0	0	1323	Na	0	1	Na	Na	Na	3	573	187.307015	561.921045	46.5	Na
17.34	12.66	2.56	1.44	0.42	0	0	0	0	0	0	0	0	0.06	0.0005	0	0	0	0	0	0	1323	Na	0	1	Na	Na	Na	3	873	150.041745	497.197155	49	Na
17.34	12.57	2.63	1.47	0.43	0	0	0	0	0	0	0	0	0.06	0.01	0	0	0	0	0	0	1323	Na	0	1	Na	Na	Na	3	293	310.870805	685.484835	53.5	Na
17.34	12.57	2.63	1.47	0.43	0	0	0	0	0	0	0	0	0.06	0.01	0	0	0	0	0	0	1323	Na	0	1	Na	Na	Na	3	573	188.28768	566.82437	45	Na
17.34	12.57	2.63	1.47	0.43	0	0	0	0	0	0	0	0	0.06	0.01	0	0	0	0	0	0	1323	Na	0	1	Na	Na	Na	3	873	158.86773	505.042475	41.5	Na
16.6	11.18	2.5	1.33	0.28	0	0	0	0	0	0	0	0	0.05	0	0.022	0.015	0	0	0	0	1323	Na	0	1	Na	Na	Na	3	293	193.191005	497.197155	68	Na
16.6	11.18	2.5	1.33	0.28	0	0	0	0	0	0	0	0	0.05	0	0.022	0.015	0	0	0	0	1323	Na	0	1	Na	Na	Na	3	373	151.02241	429.53127	57	Na
16.6	11.18	2.5	1.33	0.28	0	0	0	0	0	0	0	0	0.05	0	0.022	0.015	0	0	0	0	1323	Na	0	1	Na	Na	Na	3	473	115.71847	389.324005	49.5	Na
16.6	11.18	2.5	1.33	0.28	0	0	0	0	0	0	0	0	0.05	0	0.022	0.015	0	0	0	0	1323	Na	0	1	Na	Na	Na	3	573	107.87315	383.440015	44.5	Na
16.6	11.18	2.5	1.33	0.28	0	0	0	0	0	0	0	0	0.05	0	0.022	0.015	0	0	0	0	1323	Na	0	1	Na	Na	Na	3	673	104.931155	379.517355	46.5	Na
16.6	11.18	2.5	1.33	0.28	0	0	0	0	0	0	0	0	0.05	0	0.022	0.015	0	0	0	0	1323	Na	0	1	Na	Na	Na	3	773	100.02783	378.53669	45	Na
16.6	11.18	2.5	1.33	0.28	0	0	0	0	0	0	0	0	0.05	0	0.022	0.015	0	0	0	0	1323	Na	0	1	Na	Na	Na	3	873	92.18251	325.58078	45.5	Na
16.6	11.18	2.5	1.33	0.28	0	0	0	0	0	0	0	0	0.05	0	0.022	0.015	0	0	0	0	1323	Na	0	1	Na	Na	Na	3	973	86.29852	262.81822	56.5	Na
16.78	11.05	2.55	1.48	0.63	0	0	0	0	0	0	0	0	0.04	0	0.021	0.0009	0	0	0	0	1323	Na	0	1	Na	Na	Na	4	293	201.036325	590.36033	71	Na
16.78	11.05	2.55	1.48	0.63	0	0	0	0	0	0	0	0	0.04	0	0.021	0.0009	0	0	0	0	1323	Na	0	1	Na	Na	Na	4	373	158.86773	448.163905	55.5	Na
16.78	11.05	2.55	1.48	0.63	0	0	0	0	0	0	0	0	0.04	0	0.021	0.0009	0	0	0	0	1323	Na	0	1	Na	Na	Na	4	473	132.389775	411.8793	50	Na
16.78	11.05	2.55	1.48	0.63	0	0	0	0	0	0	0	0	0.04	0	0.021	0.0009	0	0	0	0	1323	Na	0	1	Na	Na	Na	4	573	118.660465	401.091985	49.5	Na
16.78	11.05	2.55	1.48	0.63	0	0	0	0	0	0	0	0	0.04	0	0.021	0.0009	0	0	0	0	1323	Na	0	1	Na	Na	Na	4	673	114.737805	400.11132	48	Na
16.78	11.05	2.55	1.48	0.63	0	0	0	0	0	0	0	0	0.04	0	0.021	0.0009	0	0	0	0	1323	Na	0	1	Na	Na	Na	4	773	112.776475	387.362675	45	Na
16.78	11.05	2.55	1.48	0.63	0	0	0	0	0	0	0	0	0.04	0	0.021	0.0009	0	0	0	0	1323	Na	0	1	Na	Na	Na	4	873	100.02783	343.23275	47	Na
16.78	11.05	2.55	1.48	0.63	0	0	0	0	0	0	0	0	0.04	0	0.021	0.0009	0	0	0	0	1323	Na	0	1	Na	Na	Na	4	973	92.18251	265.760215	63	Na
16.8	11.9	2.36	0.79	0.6	0	0	0	0	0	0	0	0	0.09	0	0	0	0	0	0	0	1323	Na	0	1	Na	Na	Na	4	293	225.55295	608.992965	66.3	Na
16.8	11.9	2.36	0.79	0.6	0	0	0	0	0	0	0	0	0.09	0	0	0	0	0	0	0	1323	Na	0	1	Na	Na	Na	4	373	169.655045	509.9458	63.5	Na
16.8	11.9	2.36	0.79	0.6	0	0	0	0	0	0	0	0	0.09	0	0	0	0	0	0	0	1323	Na	0	1	Na	Na	Na	4	473	147.09975	475.622525	45	Na
16.8	11.9	2.36	0.79	0.6	0	0	0	0	0	0	0	0	0.09	0	0	0	0	0	0	0	1323	Na	0	1	Na	Na	Na	4	573	137.2931	478.56452	48.4	Na
16.8	11.9	2.36	0.79	0.6	0	0	0	0	0	0	0	0	0.09	0	0	0	0	0	0	0	1323	Na	0	1	Na	Na	Na	4	673	120.621795	475.622525	46	Na
16.8	11.9	2.36	0.79	0.6	0	0	0	0	0	0	0	0	0.09	0	0	0	0	0	0	0	1323	Na	0	1	Na	Na	Na	4	773	109.83448	448.163905	47.2	Na
16.8	11.9	2.36	0.79	0.6	0	0	0	0	0	0	0	0	0.09	0	0	0	0	0	0	0	1323	Na	0	1	Na	Na	Na	4	873	114.737805	423.64728	49.5	Na
16.8	11.9	2.36	0.79	0.6	0	0	0	0	0	0	0	0	0.09	0	0	0	0	0	0	0	1323	Na	0	1	Na	Na	Na	4	973	103.95049	308.909475	60.7	Na
16.7	9.95	2.32	1.4	0.53	0	0	0	0	0	0	0	0	0.1	0	0.035	0.02	0	0	0	0	1373	1800	0	1	Na	1	Na	1	293	241.24359	605.070305	64.5	Na
