Repository: dactom/ml_austenitic_ss

#austenitic stainless steel machine learning trial
#
Based on the Materials Algorithm Project database from here
https://www.phase-trans.msm.cam.ac.uk/map/data/materials/austenitic.data.html
I have developed a machine learning algorithm that can predict the relationship between the mechanical properties and test tempeartures.

The file matprop_standalone.ipynb is the training model which will save the weights and the scaler.

The prediction is calculated with matprop_predict.ipynb file which loads the weights and scaler files, aus_ss.pt and scaler.pkl respectively.

File: STMECH_AUS_SS_V1.txt (part 5 of 8)
Cr	Ni	Mo	Mn	Si	Nb	Ti	Zr	Ta	V	W	Cu	N	C	B	P	S	Co	Al	Sn	Pb	Solution_treatment_temperature	Solution_treatment_time(s)	WQ	AQ	GS	Type of melting	Size of ingot	Product form	Temperature (K)	YS(MPa)	UTS(MPa)	El(%)	Area_reduction (%)	Comments
16.7	9.95	2.32	1.4	0.53	0	0	0	0	0	0	0	0	0.1	0	0.035	0.02	0	0	0	0	1373	1800	0	1	Na	1	Na	1	873	115.71847	454.047895	48.5	Na
15.9	11.1	2.18	1.19	0.47	0	0	0	0	0	0	0	0	0.02	0	0.022	0.028	0	0	0	0	1323	3600	0	1	Na	1	Na	3	293	193.191005	550.153065	69	Na
15.9	11.1	2.18	1.19	0.47	0	0	0	0	0	0	0	0	0.02	0	0.022	0.028	0	0	0	0	1323	3600	0	1	Na	1	Na	3	873	86.29852	370.69137	40.6	Na
16.7	12.2	2.2	0.79	0.61	0	0	0	0	0	0	0	0	0.05	0	0.029	0.017	0	0	0	0	1323	3600	0	1	Na	1	Na	3	293	222.610955	577.611685	62.4	Na
16.7	12.2	2.2	0.79	0.61	0	0	0	0	0	0	0	0	0.05	0	0.029	0.017	0	0	0	0	1323	3600	0	1	Na	1	Na	3	373	172.59704	494.25516	56.2	Na
16.7	12.2	2.2	0.79	0.61	0	0	0	0	0	0	0	0	0.05	0	0.029	0.017	0	0	0	0	1323	3600	0	1	Na	1	Na	3	473	150.041745	469.738535	48.3	Na
16.7	12.2	2.2	0.79	0.61	0	0	0	0	0	0	0	0	0.05	0	0.029	0.017	0	0	0	0	1323	3600	0	1	Na	1	Na	3	573	132.389775	464.83521	48.3	Na
16.7	12.2	2.2	0.79	0.61	0	0	0	0	0	0	0	0	0.05	0	0.029	0.017	0	0	0	0	1323	3600	0	1	Na	1	Na	3	673	123.56379	461.893215	46.6	Na
16.7	12.2	2.2	0.79	0.61	0	0	0	0	0	0	0	0	0.05	0	0.029	0.017	0	0	0	0	1323	3600	0	1	Na	1	Na	3	773	107.87315	445.22191	47.2	Na
16.7	12.2	2.2	0.79	0.61	0	0	0	0	0	0	0	0	0.05	0	0.029	0.017	0	0	0	0	1323	3600	0	1	Na	1	Na	3	873	106.892485	415.80196	49.4	Na
16.7	12.2	2.2	0.79	0.61	0	0	0	0	0	0	0	0	0.05	0	0.029	0.017	0	0	0	0	1323	3600	0	1	Na	1	Na	3	973	97.085835	308.909475	50.5	Na
17.1	11.5	2.32	0.93	0.53	0	0	0	0	0	0	0	0	0.07	0	0.04	0.012	0	0	0	0	1323	3600	0	1	Na	Na	Na	2	293	188.28768	537.40442	68.5	Na
17.1	11.5	2.32	0.93	0.53	0	0	0	0	0	0	0	0	0.07	0	0.04	0.012	0	0	0	0	1323	3600	0	1	Na	Na	Na	2	373	155.925735	454.047895	54.5	Na
17.1	11.5	2.32	0.93	0.53	0	0	0	0	0	0	0	0	0.07	0	0.04	0.012	0	0	0	0	1323	3600	0	1	Na	Na	Na	2	473	128.467115	434.434595	48.3	Na
17.1	11.5	2.32	0.93	0.53	0	0	0	0	0	0	0	0	0.07	0	0.04	0.012	0	0	0	0	1323	3600	0	1	Na	Na	Na	2	573	103.95049	426.589275	46.6	Na
17.1	11.5	2.32	0.93	0.53	0	0	0	0	0	0	0	0	0.07	0	0.04	0.012	0	0	0	0	1323	3600	0	1	Na	Na	Na	2	673	107.87315	413.84063	44.9	Na
17.1	11.5	2.32	0.93	0.53	0	0	0	0	0	0	0	0	0.07	0	0.04	0.012	0	0	0	0	1323	3600	0	1	Na	Na	Na	2	773	101.98916	415.80196	46.1	Na
17.1	11.5	2.32	0.93	0.53	0	0	0	0	0	0	0	0	0.07	0	0.04	0.012	0	0	0	0	1323	3600	0	1	Na	Na	Na	2	873	83.356525	361.865385	48.3	Na
17.1	11.5	2.32	0.93	0.53	0	0	0	0	0	0	0	0	0.07	0	0.04	0.012	0	0	0	0	1323	3600	0	1	Na	Na	Na	2	973	72.56921	285.373515	48.8	Na
17.47	11.56	2.6	1.5	0.48	0	0	0	0	0	0	0	0	0.05	0	0.024	0.009	0	0	0	0	1323	3600	0	1	Na	Na	Na	5	293	254.9729	553.09506	63.5	Na
17.47	11.56	2.6	1.5	0.48	0	0	0	0	0	0	0	0	0.05	0	0.024	0.009	0	0	0	0	1323	3600	0	1	Na	Na	Na	5	473	165.732385	467.777205	48	Na
17.47	11.56	2.6	1.5	0.48	0	0	0	0	0	0	0	0	0.05	0	0.024	0.009	0	0	0	0	1323	3600	0	1	Na	Na	Na	5	623	145.13842	454.047895	42.9	Na
17.47	11.56	2.6	1.5	0.48	0	0	0	0	0	0	0	0	0.05	0	0.024	0.009	0	0	0	0	1323	3600	0	1	Na	Na	Na	5	723	165.732385	454.047895	45	Na
17.47	11.56	2.6	1.5	0.48	0	0	0	0	0	0	0	0	0.05	0	0.024	0.009	0	0	0	0	1323	3600	0	1	Na	Na	Na	5	823	148.080415	441.29925	42.5	Na
17.47	11.56	2.6	1.5	0.48	0	0	0	0	0	0	0	0	0.05	0	0.024	0.009	0	0	0	0	1323	3600	0	1	Na	Na	Na	5	923	147.09975	390.30467	48	Na
18.62	12	2.18	1.36	0.52	0	0	0	0	0	0	0	0	0.027	0	0.018	0.01	0	0	0	0	1323	Na	1	0	Na	2	Na	2	293	220.649625	524.655775	63	Na
18	12.2	2.4	1.41	0.49	0	0	0	0	0	0	0	0	0.04	0	0.026	0.013	0	0	0	0	1323	Na	1	0	Na	1	Na	1	293	288.31551	585.457005	58	Na
18	12.2	2.4	1.41	0.49	0	0	0	0	0	0	0	0	0.04	0	0.026	0.013	0	0	0	0	1323	Na	1	0	Na	1	Na	1	523	194.17167	488.37117	42	Na
18	12.2	2.4	1.41	0.49	0	0	0	0	0	0	0	0	0.04	0	0.026	0.013	0	0	0	0	1323	Na	1	0	Na	1	Na	1	573	190.24901	481.506515	40	Na
18	12.2	2.4	1.41	0.49	0	0	0	0	0	0	0	0	0.04	0	0.026	0.013	0	0	0	0	1323	Na	1	0	Na	1	Na	1	623	190.24901	478.56452	40	Na
18	12.2	2.4	1.41	0.49	0	0	0	0	0	0	0	0	0.04	0	0.026	0.013	0	0	0	0	1323	Na	1	0	Na	1	Na	1	723	184.36502	472.68053	39	Na
18	12.2	2.4	1.41	0.49	0	0	0	0	0	0	0	0	0.04	0	0.026	0.013	0	0	0	0	1323	Na	1	0	Na	1	Na	1	773	169.655045	459.931885	44	Na
18	12.2	2.4	1.41	0.49	0	0	0	0	0	0	0	0	0.04	0	0.026	0.013	0	0	0	0	1323	Na	1	0	Na	1	Na	1	823	167.693715	462.87388	41	Na
18	12.2	2.4	1.41	0.49	0	0	0	0	0	0	0	0	0.04	0	0.026	0.013	0	0	0	0	1323	Na	1	0	Na	1	Na	1	873	164.75172	434.434595	38	Na
18	12.2	2.4	1.41	0.49	0	0	0	0	0	0	0	0	0.04	0	0.026	0.013	0	0	0	0	1323	Na	1	0	Na	1	Na	1	923	156.9064	399.130655	43	Na
17.1	11.8	2.46	1.57	0.32	0	0	0	0	0	0	0	0	0.04	0	0.026	0.018	0	0	0	0	1348	Na	0	1	Na	1	Na	1	293	270.66354	588.399	49	Na
17.1	11.8	2.46	1.57	0.32	0	0	0	0	0	0	0	0	0.04	0	0.026	0.018	0	0	0	0	1348	Na	0	1	Na	1	Na	1	523	191.229675	478.56452	38	Na
17.1	11.8	2.46	1.57	0.32	0	0	0	0	0	0	0	0	0.04	0	0.026	0.018	0	0	0	0	1348	Na	0	1	Na	1	Na	1	573	187.307015	473.661195	35	Na
17.1	11.8	2.46	1.57	0.32	0	0	0	0	0	0	0	0	0.04	0	0.026	0.018	0	0	0	0	1348	Na	0	1	Na	1	Na	1	623	180.44236	473.661195	29	Na
17.1	11.8	2.46	1.57	0.32	0	0	0	0	0	0	0	0	0.04	0	0.026	0.018	0	0	0	0	1348	Na	0	1	Na	1	Na	1	673	175.539035	478.56452	36	Na
17.1	11.8	2.46	1.57	0.32	0	0	0	0	0	0	0	0	0.04	0	0.026	0.018	0	0	0	0	1348	Na	0	1	Na	1	Na	1	723	171.616375	471.699865	37	Na
17.1	11.8	2.46	1.57	0.32	0	0	0	0	0	0	0	0	0.04	0	0.026	0.018	0	0	0	0	1348	Na	0	1	Na	1	Na	1	773	161.809725	462.87388	37	Na
17.1	11.8	2.46	1.57	0.32	0	0	0	0	0	0	0	0	0.04	0	0.026	0.018	0	0	0	0	1348	Na	0	1	Na	1	Na	1	823	166.71305	441.29925	32	Na
17.1	11.8	2.46	1.57	0.32	0	0	0	0	0	0	0	0	0.04	0	0.026	0.018	0	0	0	0	1348	Na	0	1	Na	1	Na	1	873	159.848395	414.821295	33	Na
17.1	11.8	2.46	1.57	0.32	0	0	0	0	0	0	0	0	0.04	0	0.026	0.018	0	0	0	0	1348	Na	0	1	Na	1	Na	1	923	152.98374	390.30467	34	Na
16.8	11.53	2.47	1.4	0.26	0	0	0	0	0	0	0	0	0.05	0	0.024	0.014	0	0	0	0	1348	Na	0	1	Na	1	Na	1	293	252.030905	578.59235	66	Na
16.8	11.53	2.47	1.4	0.26	0	0	0	0	0	0	0	0	0.05	0	0.024	0.014	0	0	0	0	1348	Na	0	1	Na	1	Na	1	523	163.771055	466.79654	50	Na
16.8	11.53	2.47	1.4	0.26	0	0	0	0	0	0	0	0	0.05	0	0.024	0.014	0	0	0	0	1348	Na	0	1	Na	1	Na	1	573	169.655045	470.7192	47	Na
16.8	11.53	2.47	1.4	0.26	0	0	0	0	0	0	0	0	0.05	0	0.024	0.014	0	0	0	0	1348	Na	0	1	Na	1	Na	1	623	150.041745	469.738535	52	Na
16.8	11.53	2.47	1.4	0.26	0	0	0	0	0	0	0	0	0.05	0	0.024	0.014	0	0	0	0	1348	Na	0	1	Na	1	Na	1	673	160.82906	469.738535	47	Na
16.8	11.53	2.47	1.4	0.26	0	0	0	0	0	0	0	0	0.05	0	0.024	0.014	0	0	0	0	1348	Na	0	1	Na	1	Na	1	773	144.157755	449.14457	44	Na
16.8	11.53	2.47	1.4	0.26	0	0	0	0	0	0	0	0	0.05	0	0.024	0.014	0	0	0	0	1348	Na	0	1	Na	1	Na	1	823	132.389775	424.627945	48	Na
16.8	11.53	2.47	1.4	0.26	0	0	0	0	0	0	0	0	0.05	0	0.024	0.014	0	0	0	0	1348	Na	0	1	Na	1	Na	1	873	134.351105	416.782625	46	Na
16.8	11.53	2.47	1.4	0.26	0	0	0	0	0	0	0	0	0.05	0	0.024	0.014	0	0	0	0	1348	Na	0	1	Na	1	Na	1	923	122.583125	372.6527	47	Na
16.62	11.5	2.44	1.54	0.5	0	0	0	0	0	0	0	0	0.06	0	0.024	0.005	0	0	0	0	1348	Na	0	1	Na	1	Na	1	293	313.8128	580.55368	55	Na
16.62	11.5	2.44	1.54	0.5	0	0	0	0	0	0	0	0	0.06	0	0.024	0.005	0	0	0	0	1348	Na	0	1	Na	1	Na	1	523	219.66896	470.7192	37	Na
16.62	11.5	2.44	1.54	0.5	0	0	0	0	0	0	0	0	0.06	0	0.024	0.005	0	0	0	0	1348	Na	0	1	Na	1	Na	1	573	213.78497	470.7192	39	Na
16.62	11.5	2.44	1.54	0.5	0	0	0	0	0	0	0	0	0.06	0	0.024	0.005	0	0	0	0	1348	Na	0	1	Na	1	Na	1	623	214.765635	466.79654	36	Na
16.62	11.5	2.44	1.54	0.5	0	0	0	0	0	0	0	0	0.06	0	0.024	0.005	0	0	0	0	1348	Na	0	1	Na	1	Na	1	673	203.97832	475.622525	39	Na
16.62	11.5	2.44	1.54	0.5	0	0	0	0	0	0	0	0	0.06	0	0.024	0.005	0	0	0	0	1348	Na	0	1	Na	1	Na	1	723	189.268345	472.68053	39	Na
16.62	11.5	2.44	1.54	0.5	0	0	0	0	0	0	0	0	0.06	0	0.024	0.005	0	0	0	0	1348	Na	0	1	Na	1	Na	1	773	174.55837	445.22191	39	Na
16.62	11.5	2.44	1.54	0.5	0	0	0	0	0	0	0	0	0.06	0	0.024	0.005	0	0	0	0	1348	Na	0	1	Na	1	Na	1	823	169.655045	446.202575	37	Na
16.62	11.5	2.44	1.54	0.5	0	0	0	0	0	0	0	0	0.06	0	0.024	0.005	0	0	0	0	1348	Na	0	1	Na	1	Na	1	873	170.63571	425.60861	35	Na
16.62	11.5	2.44	1.54	0.5	0	0	0	0	0	0	0	0	0.06	0	0.024	0.005	0	0	0	0	1348	Na	0	1	Na	1	Na	1	923	173.577705	396.18866	32	Na
17.32	11.97	2.83	1.58	0.61	0	0	0	0	0	0	0	0	0.06	0	0.025	0.008	0	0	0	0	1348	Na	0	1	Na	1	Na	1	293	271.644205	634.490255	52	Na
17.32	11.97	2.83	1.58	0.61	0	0	0	0	0	0	0	0	0.06	0	0.025	0.008	0	0	0	0	1348	Na	0	1	Na	1	Na	1	523	214.765635	521.71378	27	Na
17.32	11.97	2.83	1.58	0.61	0	0	0	0	0	0	0	0	0.06	0	0.025	0.008	0	0	0	0	1348	Na	0	1	Na	1	Na	1	573	199.074995	523.67511	29	Na
17.32	11.97	2.83	1.58	0.61	0	0	0	0	0	0	0	0	0.06	0	0.025	0.008	0	0	0	0	1348	Na	0	1	Na	1	Na	1	623	199.074995	526.617105	26	Na
17.32	11.97	2.83	1.58	0.61	0	0	0	0	0	0	0	0	0.06	0	0.025	0.008	0	0	0	0	1348	Na	0	1	Na	1	Na	1	673	195.152335	520.733115	29	Na
17.32	11.97	2.83	1.58	0.61	0	0	0	0	0	0	0	0	0.06	0	0.025	0.008	0	0	0	0	1348	Na	0	1	Na	1	Na	1	723	213.78497	513.86846	28	Na
17.32	11.97	2.83	1.58	0.61	0	0	0	0	0	0	0	0	0.06	0	0.025	0.008	0	0	0	0	1348	Na	0	1	Na	1	Na	1	773	187.307015	507.98447	30	Na
17.32	11.97	2.83	1.58	0.61	0	0	0	0	0	0	0	0	0.06	0	0.025	0.008	0	0	0	0	1348	Na	0	1	Na	1	Na	1	823	187.307015	496.21649	34	Na
17.32	11.97	2.83	1.58	0.61	0	0	0	0	0	0	0	0	0.06	0	0.025	0.008	0	0	0	0	1348	Na	0	1	Na	1	Na	1	873	182.40369	473.661195	26	Na
17.32	11.97	2.83	1.58	0.61	0	0	0	0	0	0	0	0	0.06	0	0.025	0.008	0	0	0	0	1348	Na	0	1	Na	1	Na	1	923	166.71305	436.395925	27	Na
17.5	11.89	2.73	1.44	0.38	0	0	0	0	0	0	0	0	0.07	0	0.024	0.008	0	0	0	0	1348	Na	0	1	Na	1	Na	1	293	288.31551	619.78028	54	Na
17.5	11.89	2.73	1.44	0.38	0	0	0	0	0	0	0	0	0.07	0	0.024	0.008	0	0	0	0	1348	Na	0	1	Na	1	Na	1	523	184.36502	498.17782	38	Na
17.5	11.89	2.73	1.44	0.38	0	0	0	0	0	0	0	0	0.07	0	0.024	0.008	0	0	0	0	1348	Na	0	1	Na	1	Na	1	573	196.133	505.042475	38	Na
17.5	11.89	2.73	1.44	0.38	0	0	0	0	0	0	0	0	0.07	0	0.024	0.008	0	0	0	0	1348	Na	0	1	Na	1	Na	1	623	199.074995	507.003805	41	Na
17.5	11.89	2.73	1.44	0.38	0	0	0	0	0	0	0	0	0.07	0	0.024	0.008	0	0	0	0	1348	Na	0	1	Na	1	Na	1	673	180.44236	506.02314	41	Na
17.5	11.89	2.73	1.44	0.38	0	0	0	0	0	0	0	0	0.07	0	0.024	0.008	0	0	0	0	1348	Na	0	1	Na	1	Na	1	723	170.63571	489.351835	31	Na
17.5	11.89	2.73	1.44	0.38	0	0	0	0	0	0	0	0	0.07	0	0.024	0.008	0	0	0	0	1348	Na	0	1	Na	1	Na	1	773	160.82906	462.87388	30	Na
17.5	11.89	2.73	1.44	0.38	0	0	0	0	0	0	0	0	0.07	0	0.024	0.008	0	0	0	0	1348	Na	0	1	Na	1	Na	1	823	144.157755	464.83521	27	Na
17.5	11.89	2.73	1.44	0.38	0	0	0	0	0	0	0	0	0.07	0	0.024	0.008	0	0	0	0	1348	Na	0	1	Na	1	Na	1	873	150.041745	454.047895	42	Na
17.5	11.89	2.73	1.44	0.38	0	0	0	0	0	0	0	0	0.07	0	0.024	0.008	0	0	0	0	1348	Na	0	1	Na	1	Na	1	923	136.312435	407.95664	40	Na
17.05	11.37	2.19	1.4	0.45	0	0	0	0	0	0	0	0	0.05	0	0.023	0.02	0	0	0	0	1348	Na	0	1	Na	1	Na	1	293	271.644205	590.36033	51	Na
17.05	11.37	2.19	1.4	0.45	0	0	0	0	0	0	0	0	0.05	0	0.023	0.02	0	0	0	0	1348	Na	0	1	Na	1	Na	1	473	197.113665	488.37117	35	Na
17.05	11.37	2.19	1.4	0.45	0	0	0	0	0	0	0	0	0.05	0	0.023	0.02	0	0	0	0	1348	Na	0	1	Na	1	Na	1	523	191.229675	490.3325	34	Na
17.05	11.37	2.19	1.4	0.45	0	0	0	0	0	0	0	0	0.05	0	0.023	0.02	0	0	0	0	1348	Na	0	1	Na	1	Na	1	573	204.958985	492.29383	36	Na
17.05	11.37	2.19	1.4	0.45	0	0	0	0	0	0	0	0	0.05	0	0.023	0.02	0	0	0	0	1348	Na	0	1	Na	1	Na	1	673	181.423025	489.351835	39	Na
17.05	11.37	2.19	1.4	0.45	0	0	0	0	0	0	0	0	0.05	0	0.023	0.02	0	0	0	0	1348	Na	0	1	Na	1	Na	1	723	183.384355	479.545185	40	Na
17.05	11.37	2.19	1.4	0.45	0	0	0	0	0	0	0	0	0.05	0	0.023	0.02	0	0	0	0	1348	Na	0	1	Na	1	Na	1	773	157.887065	467.777205	34	Na
17.05	11.37	2.19	1.4	0.45	0	0	0	0	0	0	0	0	0.05	0	0.023	0.02	0	0	0	0	1348	Na	0	1	Na	1	Na	1	823	158.86773	438.357255	33	Na
17.05	11.37	2.19	1.4	0.45	0	0	0	0	0	0	0	0	0.05	0	0.023	0.02	0	0	0	0	1348	Na	0	1	Na	1	Na	1	873	149.06108	414.821295	27	Na
17.05	11.37	2.19	1.4	0.45	0	0	0	0	0	0	0	0	0.05	0	0.023	0.02	0	0	0	0	1348	Na	0	1	Na	1	Na	1	923	156.9064	404.03398	31	Na
17.19	12.23	2.39	1.45	0.37	0	0	0	0	0	0	0	0	0.06	0	0.03	0.016	0	0	0	0	1348	Na	0	1	Na	1	Na	1	293	242.224255	574.66969	58	Na
17.19	12.23	2.39	1.45	0.37	0	0	0	0	0	0	0	0	0.06	0	0.03	0.016	0	0	0	0	1348	Na	0	1	Na	1	Na	1	673	139.25443	469.738535	38	Na
17.19	12.23	2.39	1.45	0.37	0	0	0	0	0	0	0	0	0.06	0	0.03	0.016	0	0	0	0	1348	Na	0	1	Na	1	Na	1	773	129.44778	469.738535	39	Na
17.3	11.6	2.56	1.59	0.41	0	0	0	0	0	0	0	0	0.05	0	0.023	0.019	0	0	0	0	1348	Na	0	1	Na	1	Na	1	293	280.47019	568.7857	56	Na
17.3	11.6	2.56	1.59	0.41	0	0	0	0	0	0	0	0	0.05	0	0.023	0.019	0	0	0	0	1348	Na	0	1	Na	1	Na	1	523	201.036325	441.29925	44	Na
17.3	11.6	2.56	1.59	0.41	0	0	0	0	0	0	0	0	0.05	0	0.023	0.019	0	0	0	0	1348	Na	0	1	Na	1	Na	1	573	194.17167	440.318585	37	Na
17.3	11.6	2.56	1.59	0.41	0	0	0	0	0	0	0	0	0.05	0	0.023	0.019	0	0	0	0	1348	Na	0	1	Na	1	Na	1	623	182.40369	436.395925	37	Na
17.3	11.6	2.56	1.59	0.41	0	0	0	0	0	0	0	0	0.05	0	0.023	0.019	0	0	0	0	1348	Na	0	1	Na	1	Na	1	673	180.44236	441.29925	37	Na
17.3	11.6	2.56	1.59	0.41	0	0	0	0	0	0	0	0	0.05	0	0.023	0.019	0	0	0	0	1348	Na	0	1	Na	1	Na	1	723	171.616375	415.80196	39	Na
17.3	11.6	2.56	1.59	0.41	0	0	0	0	0	0	0	0	0.05	0	0.023	0.019	0	0	0	0	1348	Na	0	1	Na	1	Na	1	773	154.94507	415.80196	36	Na
17.3	11.6	2.56	1.59	0.41	0	0	0	0	0	0	0	0	0.05	0	0.023	0.019	0	0	0	0	1348	Na	0	1	Na	1	Na	1	823	153.964405	392.266	32	Na
17.3	11.6	2.56	1.59	0.41	0	0	0	0	0	0	0	0	0.05	0	0.023	0.019	0	0	0	0	1348	Na	0	1	Na	1	Na	1	873	143.17709	378.53669	38	Na
17.3	11.6	2.56	1.59	0.41	0	0	0	0	0	0	0	0	0.05	0	0.023	0.019	0	0	0	0	1348	Na	0	1	Na	1	Na	1	923	143.17709	349.11674	50	Na
17.28	12.5	2.4	1.44	0.34	0	0	0	0	0	0	0	0	0.06	0	0.029	0.018	0	0	0	0	1348	Na	0	1	Na	1	Na	1	293	299.102825	615.85762	53	Na
17.28	12.5	2.4	1.44	0.34	0	0	0	0	0	0	0	0	0.06	0	0.029	0.018	0	0	0	0	1348	Na	0	1	Na	1	Na	1	473	215.7463	507.003805	40	Na
17.28	12.5	2.4	1.44	0.34	0	0	0	0	0	0	0	0	0.06	0	0.029	0.018	0	0	0	0	1348	Na	0	1	Na	1	Na	1	523	223.59162	497.197155	37	Na
17.28	12.5	2.4	1.44	0.34	0	0	0	0	0	0	0	0	0.06	0	0.029	0.018	0	0	0	0	1348	Na	0	1	Na	1	Na	1	573	191.229675	505.042475	36	Na
17.28	12.5	2.4	1.44	0.34	0	0	0	0	0	0	0	0	0.06	0	0.029	0.018	0	0	0	0	1348	Na	0	1	Na	1	Na	1	673	203.97832	500.13915	36	Na
17.28	12.5	2.4	1.44	0.34	0	0	0	0	0	0	0	0	0.06	0	0.029	0.018	0	0	0	0	1348	Na	0	1	Na	1	Na	1	723	190.24901	499.158485	40	Na
17.28	12.5	2.4	1.44	0.34	0	0	0	0	0	0	0	0	0.06	0	0.029	0.018	0	0	0	0	1348	Na	0	1	Na	1	Na	1	773	153.964405	448.163905	36	Na
17.28	12.5	2.4	1.44	0.34	0	0	0	0	0	0	0	0	0.06	0	0.029	0.018	0	0	0	0	1348	Na	0	1	Na	1	Na	1	823	182.40369	464.83521	33	Na
17.28	12.5	2.4	1.44	0.34	0	0	0	0	0	0	0	0	0.06	0	0.029	0.018	0	0	0	0	1348	Na	0	1	Na	1	Na	1	873	182.40369	436.395925	Na	Na
17.28	12.5	2.4	1.44	0.34	0	0	0	0	0	0	0	0	0.06	0	0.029	0.018	0	0	0	0	1348	Na	0	1	Na	1	Na	1	923	143.17709	407.95664	29	Na
16.76	12.3	2.36	1.69	0.56	0	0	0	0	0	0	0	0	0.06	0	0.02	0.016	0	0	0	0	1348	Na	0	1	Na	1	Na	1	293	223.59162	591.340995	58	Na
16.76	12.3	2.36	1.69	0.56	0	0	0	0	0	0	0	0	0.06	0	0.02	0.016	0	0	0	0	1348	Na	0	1	Na	1	Na	1	473	153.964405	502.10048	46	Na
16.76	12.3	2.36	1.69	0.56	0	0	0	0	0	0	0	0	0.06	0	0.02	0.016	0	0	0	0	1348	Na	0	1	Na	1	Na	1	573	143.17709	494.25516	41	Na
16.76	12.3	2.36	1.69	0.56	0	0	0	0	0	0	0	0	0.06	0	0.02	0.016	0	0	0	0	1348	Na	0	1	Na	1	Na	1	673	136.312435	489.351835	41	Na
16.76	12.3	2.36	1.69	0.56	0	0	0	0	0	0	0	0	0.06	0	0.02	0.016	0	0	0	0	1348	Na	0	1	Na	1	Na	1	773	123.56379	478.56452	40	Na
16.76	12.3	2.36	1.69	0.56	0	0	0	0	0	0	0	0	0.06	0	0.02	0.016	0	0	0	0	1348	Na	0	1	Na	1	Na	1	823	118.660465	480.52585	40	Na
16.76	12.3	2.36	1.69	0.56	0	0	0	0	0	0	0	0	0.06	0	0.02	0.016	0	0	0	0	1348	Na	0	1	Na	1	Na	1	873	114.737805	435.41526	40	Na
16.76	12.3	2.36	1.69	0.56	0	0	0	0	0	0	0	0	0.06	0	0.02	0.016	0	0	0	0	1348	Na	0	1	Na	1	Na	1	923	107.87315	403.053315	39	Na
16.76	12.3	2.36	1.69	0.56	0	0	0	0	0	0	0	0	0.06	0	0.02	0.016	0	0	0	0	1348	Na	0	1	Na	1	Na	1	973	116.699135	350.097405	47	Na
16.74	12.94	2.57	1.65	0.49	0	0	0	0	0	0	0	0	0.05	0	0.024	0.021	0	0	0	0	1348	Na	0	1	Na	1	Na	1	293	321.65812	578.59235	56	Na
16.74	12.94	2.57	1.65	0.49	0	0	0	0	0	0	0	0	0.05	0	0.024	0.021	0	0	0	0	1348	Na	0	1	Na	1	Na	1	523	170.63571	489.351835	43	Na
16.74	12.94	2.57	1.65	0.49	0	0	0	0	0	0	0	0	0.05	0	0.024	0.021	0	0	0	0	1348	Na	0	1	Na	1	Na	1	573	164.75172	488.37117	41	Na
16.74	12.94	2.57	1.65	0.49	0	0	0	0	0	0	0	0	0.05	0	0.024	0.021	0	0	0	0	1348	Na	0	1	Na	1	Na	1	623	161.809725	490.3325	43	Na
16.74	12.94	2.57	1.65	0.49	0	0	0	0	0	0	0	0	0.05	0	0.024	0.021	0	0	0	0	1348	Na	0	1	Na	1	Na	1	673	160.82906	492.29383	44	Na
16.74	12.94	2.57	1.65	0.49	0	0	0	0	0	0	0	0	0.05	0	0.024	0.021	0	0	0	0	1348	Na	0	1	Na	1	Na	1	723	142.196425	480.52585	43	Na
16.74	12.94	2.57	1.65	0.49	0	0	0	0	0	0	0	0	0.05	0	0.024	0.021	0	0	0	0	1348	Na	0	1	Na	1	Na	1	773	181.423025	469.738535	44	Na
16.74	12.94	2.57	1.65	0.49	0	0	0	0	0	0	0	0	0.05	0	0.024	0.021	0	0	0	0	1348	Na	0	1	Na	1	Na	1	823	143.17709	462.87388	40	Na
16.74	12.94	2.57	1.65	0.49	0	0	0	0	0	0	0	0	0.05	0	0.024	0.021	0	0	0	0	1348	Na	0	1	Na	1	Na	1	873	128.467115	436.395925	40	Na
16.74	12.94	2.57	1.65	0.49	0	0	0	0	0	0	0	0	0.05	0	0.024	0.021	0	0	0	0	1348	Na	0	1	Na	1	Na	1	923	124.544455	405.99531	47	Na
17.32	11.46	2.25	1.43	0.41	0	0	0	0	0	0	0	0	0.04	0	0.024	0.023	0	0	0	0	1348	Na	0	1	Na	1	Na	1	293	211.82364	579.573015	60	Na
17.32	11.46	2.25	1.43	0.41	0	0	0	0	0	0	0	0	0.04	0	0.024	0.023	0	0	0	0	1348	Na	0	1	Na	1	Na	1	473	147.09975	461.893215	48	Na
17.32	11.46	2.25	1.43	0.41	0	0	0	0	0	0	0	0	0.04	0	0.024	0.023	0	0	0	0	1348	Na	0	1	Na	1	Na	1	573	121.60246	452.086565	44	Na
17.32	11.46	2.25	1.43	0.41	0	0	0	0	0	0	0	0	0.04	0	0.024	0.023	0	0	0	0	1348	Na	0	1	Na	1	Na	1	673	132.389775	454.047895	40	Na
17.32	11.46	2.25	1.43	0.41	0	0	0	0	0	0	0	0	0.04	0	0.024	0.023	0	0	0	0	1348	Na	0	1	Na	1	Na	1	773	117.6798	426.589275	40	Na
17.32	11.46	2.25	1.43	0.41	0	0	0	0	0	0	0	0	0.04	0	0.024	0.023	0	0	0	0	1348	Na	0	1	Na	1	Na	1	823	100.02783	415.80196	41	Na
17.32	11.46	2.25	1.43	0.41	0	0	0	0	0	0	0	0	0.04	0	0.024	0.023	0	0	0	0	1348	Na	0	1	Na	1	Na	1	873	96.10517	392.266	41	Na
17.32	11.46	2.25	1.43	0.41	0	0	0	0	0	0	0	0	0.04	0	0.024	0.023	0	0	0	0	1348	Na	0	1	Na	1	Na	1	923	92.18251	364.80738	46	Na
17.32	11.46	2.25	1.43	0.41	0	0	0	0	0	0	0	0	0.04	0	0.024	0.023	0	0	0	0	1348	Na	0	1	Na	1	Na	1	973	99.047165	319.69679	52	Na
16.83	12.44	2.45	1.7	0.44	0	0	0	0	0	0	0	0	0.06	0	0.029	0.01	0	0	0	0	1348	Na	0	1	Na	1	Na	1	293	231.43694	585.457005	62	Na
16.83	12.44	2.45	1.7	0.44	0	0	0	0	0	0	0	0	0.06	0	0.029	0.01	0	0	0	0	1348	Na	0	1	Na	1	Na	1	473	163.771055	499.158485	45	Na
16.83	12.44	2.45	1.7	0.44	0	0	0	0	0	0	0	0	0.06	0	0.029	0.01	0	0	0	0	1348	Na	0	1	Na	1	Na	1	573	148.080415	492.29383	39	Na
16.83	12.44	2.45	1.7	0.44	0	0	0	0	0	0	0	0	0.06	0	0.029	0.01	0	0	0	0	1348	Na	0	1	Na	1	Na	1	673	143.17709	486.40984	41	Na
16.83	12.44	2.45	1.7	0.44	0	0	0	0	0	0	0	0	0.06	0	0.029	0.01	0	0	0	0	1348	Na	0	1	Na	1	Na	1	773	136.312435	478.56452	Na	Na
16.83	12.44	2.45	1.7	0.44	0	0	0	0	0	0	0	0	0.06	0	0.029	0.01	0	0	0	0	1348	Na	0	1	Na	1	Na	1	823	111.79581	458.95122	38	Na
16.83	12.44	2.45	1.7	0.44	0	0	0	0	0	0	0	0	0.06	0	0.029	0.01	0	0	0	0	1348	Na	0	1	Na	1	Na	1	873	110.815145	435.41526	40	Na
16.83	12.44	2.45	1.7	0.44	0	0	0	0	0	0	0	0	0.06	0	0.029	0.01	0	0	0	0	1348	Na	0	1	Na	1	Na	1	923	107.87315	398.14999	48	Na
16.83	12.44	2.45	1.7	0.44	0	0	0	0	0	0	0	0	0.06	0	0.029	0.01	0	0	0	0	1348	Na	0	1	Na	1	Na	1	973	123.56379	357.942725	44	Na
16.8	12.8	2.41	1.68	0.54	0	0	0	0	0	0	0	0	0.06	0	0.029	0.011	0	0	0	0	1348	Na	0	1	Na	1	Na	1	293	234.378935	611.93496	56	Na
16.8	12.8	2.41	1.68	0.54	0	0	0	0	0	0	0	0	0.06	0	0.029	0.011	0	0	0	0	1348	Na	0	1	Na	1	Na	1	473	163.771055	518.771785	41	Na
16.8	12.8	2.41	1.68	0.54	0	0	0	0	0	0	0	0	0.06	0	0.029	0.011	0	0	0	0	1348	Na	0	1	Na	1	Na	1	573	148.080415	507.003805	38	Na
16.8	12.8	2.41	1.68	0.54	0	0	0	0	0	0	0	0	0.06	0	0.029	0.011	0	0	0	0	1348	Na	0	1	Na	1	Na	1	673	143.17709	496.21649	Na	Na
16.8	12.8	2.41	1.68	0.54	0	0	0	0	0	0	0	0	0.06	0	0.029	0.011	0	0	0	0	1348	Na	0	1	Na	1	Na	1	773	133.37044	499.158485	35	Na
16.8	12.8	2.41	1.68	0.54	0	0	0	0	0	0	0	0	0.06	0	0.029	0.011	0	0	0	0	1348	Na	0	1	Na	1	Na	1	823	122.583125	485.429175	41	Na
16.8	12.8	2.41	1.68	0.54	0	0	0	0	0	0	0	0	0.06	0	0.029	0.011	0	0	0	0	1348	Na	0	1	Na	1	Na	1	873	117.6798	458.95122	38	Na
16.8	12.8	2.41	1.68	0.54	0	0	0	0	0	0	0	0	0.06	0	0.029	0.011	0	0	0	0	1348	Na	0	1	Na	1	Na	1	923	117.6798	419.72462	41	Na
16.8	12.8	2.41	1.68	0.54	0	0	0	0	0	0	0	0	0.06	0	0.029	0.011	0	0	0	0	1348	Na	0	1	Na	1	Na	1	973	122.583125	355.00073	46	Na
16.65	12.24	2.32	1.65	0.55	0	0	0	0	0	0	0	0	0.05	0	0.03	0.014	0	0	0	0	1348	Na	0	1	Na	1	Na	1	293	218.688295	582.51501	60	Na
16.65	12.24	2.32	1.65	0.55	0	0	0	0	0	0	0	0	0.05	0	0.03	0.014	0	0	0	0	1348	Na	0	1	Na	1	Na	1	473	158.86773	480.52585	43	Na
16.65	12.24	2.32	1.65	0.55	0	0	0	0	0	0	0	0	0.05	0	0.03	0.014	0	0	0	0	1348	Na	0	1	Na	1	Na	1	573	142.196425	466.79654	37	Na
16.65	12.24	2.32	1.65	0.55	0	0	0	0	0	0	0	0	0.05	0	0.03	0.014	0	0	0	0	1348	Na	0	1	Na	1	Na	1	673	132.389775	473.661195	41	Na
16.65	12.24	2.32	1.65	0.55	0	0	0	0	0	0	0	0	0.05	0	0.03	0.014	0	0	0	0	1348	Na	0	1	Na	1	Na	1	773	128.467115	456.98989	37	Na
16.65	12.24	2.32	1.65	0.55	0	0	0	0	0	0	0	0	0.05	0	0.03	0.014	0	0	0	0	1348	Na	0	1	Na	1	Na	1	823	110.815145	432.473265	42	Na
16.65	12.24	2.32	1.65	0.55	0	0	0	0	0	0	0	0	0.05	0	0.03	0.014	0	0	0	0	1348	Na	0	1	Na	1	Na	1	873	115.71847	422.666615	40	Na
16.65	12.24	2.32	1.65	0.55	0	0	0	0	0	0	0	0	0.05	0	0.03	0.014	0	0	0	0	1348	Na	0	1	Na	1	Na	1	923	113.75714	379.517355	42	Na
16.65	12.24	2.32	1.65	0.55	0	0	0	0	0	0	0	0	0.05	0	0.03	0.014	0	0	0	0	1348	Na	0	1	Na	1	Na	1	973	115.71847	333.4261	45	Na
17.19	12.23	2.39	1.45	0.37	0	0	0	0	0	0	0	0	0.06	0	0.03	0.016	0	0	0	0	1348	Na	0	1	Na	1	Na	1	293	239.28226	608.992965	48	Na
17.19	12.23	2.39	1.45	0.37	0	0	0	0	0	0	0	0	0.06	0	0.03	0.016	0	0	0	0	1348	Na	0	1	Na	1	Na	1	473	148.080415	488.37117	36	Na
17.19	12.23	2.39	1.45	0.37	0	0	0	0	0	0	0	0	0.06	0	0.03	0.016	0	0	0	0	1348	Na	0	1	Na	1	Na	1	673	142.196425	491.313165	31	Na
17.19	12.23	2.39	1.45	0.37	0	0	0	0	0	0	0	0	0.06	0	0.03	0.016	0	0	0	0	1348	Na	0	1	Na	1	Na	1	773	126.505785	478.56452	35	Na
17.19	12.23	2.39	1.45	0.37	0	0	0	0	0	0	0	0	0.06	0	0.03	0.016	0	0	0	0	1348	Na	1	0	Na	1	Na	1	293	236.340265	564.86304	62	Na
17.19	12.23	2.39	1.45	0.37	0	0	0	0	0	0	0	0	0.06	0	0.03	0.016	0	0	0	0	1348	Na	1	0	Na	1	Na	1	473	168.67438	478.56452	48	Na
17.19	12.23	2.39	1.45	0.37	0	0	0	0	0	0	0	0	0.06	0	0.03	0.016	0	0	0	0	1348	Na	1	0	Na	1	Na	1	573	154.94507	461.893215	43	Na
17.19	12.23	2.39	1.45	0.37	0	0	0	0	0	0	0	0	0.06	0	0.03	0.016	0	0	0	0	1348	Na	1	0	Na	1	Na	1	673	157.887065	407.95664	40	Na
17.19	12.23	2.39	1.45	0.37	0	0	0	0	0	0	0	0	0.06	0	0.03	0.016	0	0	0	0	1348	Na	1	0	Na	1	Na	1	773	135.33177	441.29925	43	Na
17.19	12.23	2.39	1.45	0.37	0	0	0	0	0	0	0	0	0.06	0	0.03	0.016	0	0	0	0	1348	Na	1	0	Na	1	Na	1	873	128.467115	401.091985	38	Na
17.19	12.23	2.39	1.45	0.37	0	0	0	0	0	0	0	0	0.06	0	0.03	0.016	0	0	0	0	1348	Na	1	0	Na	1	Na	1	973	126.505785	322.638785	46	Na
17.52	12.7	2.58	0.61	0.19	0	0	0	0	0	0	0	0	0.028	0	0.01	0.014	0	0	0	0	1348	Na	1	0	Na	1	Na	1	293	241.24359	586.43767	56	Na
17.52	12.7	2.58	0.61	0.19	0	0	0	0	0	0	0	0	0.028	0	0.01	0.014	0	0	0	0	1348	Na	1	0	Na	1	Na	1	473	180.44236	480.52585	44	Na
17.52	12.7	2.58	0.61	0.19	0	0	0	0	0	0	0	0	0.028	0	0.01	0.014	0	0	0	0	1348	Na	1	0	Na	1	Na	1	523	168.67438	444.241245	41	Na
17.52	12.7	2.58	0.61	0.19	0	0	0	0	0	0	0	0	0.028	0	0.01	0.014	0	0	0	0	1348	Na	1	0	Na	1	Na	1	573	163.771055	456.009225	39	Na
17.52	12.7	2.58	0.61	0.19	0	0	0	0	0	0	0	0	0.028	0	0.01	0.014	0	0	0	0	1348	Na	1	0	Na	1	Na	1	623	155.925735	451.1059	34	Na
17.52	12.7	2.58	0.61	0.19	0	0	0	0	0	0	0	0	0.028	0	0.01	0.014	0	0	0	0	1348	Na	1	0	Na	1	Na	1	673	152.98374	454.047895	32	Na
17.4	12.3	2.62	1.64	0.8	0	0	0	0	0	0	0	0	0.03	0	0.025	0.009	0	0	0	0	1348	Na	1	0	Na	1	Na	1	293	276.54753	619.78028	62.5	Na
17.4	12.3	2.62	1.64	0.8	0	0	0	0	0	0	0	0	0.03	0	0.025	0.009	0	0	0	0	1348	Na	1	0	Na	1	Na	1	473	227.51428	499.158485	40.5	Na
17.4	12.3	2.62	1.64	0.8	0	0	0	0	0	0	0	0	0.03	0	0.025	0.009	0	0	0	0	1348	Na	1	0	Na	1	Na	1	573	193.191005	484.44851	37.5	Na
17.4	12.3	2.62	1.64	0.8	0	0	0	0	0	0	0	0	0.03	0	0.025	0.009	0	0	0	0	1348	Na	1	0	Na	1	Na	1	673	188.28768	478.56452	37.5	Na
17.4	12.3	2.62	1.64	0.8	0	0	0	0	0	0	0	0	0.03	0	0.025	0.009	0	0	0	0	1348	Na	1	0	Na	1	Na	1	773	171.616375	461.893215	34.5	Na
17.4	12.3	2.62	1.64	0.8	0	0	0	0	0	0	0	0	0.03	0	0.025	0.009	0	0	0	0	1348	Na	1	0	Na	1	Na	1	823	166.71305	450.125235	34.5	Na
17.4	12.3	2.62	1.64	0.8	0	0	0	0	0	0	0	0	0.03	0	0.025	0.009	0	0	0	0	1348	Na	1	0	Na	1	Na	1	873	168.67438	430.511935	34.5	Na
17.4	12.3	2.62	1.64	0.8	0	0	0	0	0	0	0	0	0.03	0	0.025	0.009	0	0	0	0	1348	Na	1	0	Na	1	Na	1	923	164.75172	394.22733	37.5	Na
17.5	12.76	2.33	1.54	0.35	0	0	0	0	0	0	0	0	0.021	0	0.02	0.009	0	0	0	0	1348	Na	Na	Na	Na	1	Na	1	293	288.31551	612.915625	62.5	Na
17.5	12.76	2.33	1.54	0.35	0	0	0	0	0	0	0	0	0.021	0	0.02	0.009	0	0	0	0	1348	Na	Na	Na	Na	1	Na	1	473	219.66896	510.926465	43.5	Na
17.5	12.76	2.33	1.54	0.35	0	0	0	0	0	0	0	0	0.021	0	0.02	0.009	0	0	0	0	1348	Na	Na	Na	Na	1	Na	1	573	193.191005	489.351835	37.5	Na
17.5	12.76	2.33	1.54	0.35	0	0	0	0	0	0	0	0	0.021	0	0.02	0.009	0	0	0	0	1348	Na	Na	Na	Na	1	Na	1	673	182.40369	480.52585	37.5	Na
17.5	12.76	2.33	1.54	0.35	0	0	0	0	0	0	0	0	0.021	0	0.02	0.009	0	0	0	0	1348	Na	Na	Na	Na	1	Na	1	773	173.577705	476.60319	34.5	Na
17.5	12.76	2.33	1.54	0.35	0	0	0	0	0	0	0	0	0.021	0	0.02	0.009	0	0	0	0	1348	Na	Na	Na	Na	1	Na	1	823	168.67438	461.893215	37.5	Na
17.5	12.76	2.33	1.54	0.35	0	0	0	0	0	0	0	0	0.021	0	0.02	0.009	0	0	0	0	1348	Na	Na	Na	Na	1	Na	1	873	152.98374	420.705285	37.5	Na
17.5	12.76	2.33	1.54	0.35	0	0	0	0	0	0	0	0	0.021	0	0.02	0.009	0	0	0	0	1348	Na	Na	Na	Na	1	Na	1	923	150.041745	390.30467	44	Na
17.4	11.35	2.33	1.48	0	0	0	0	0	0	0	0	0	0.068	0	0	0.01	0	0	0	0	1348	Na	Na	Na	Na	1	Na	1	293	236.340265	608.992965	55	Na
17.4	11.35	2.33	1.48	0	0	0	0	0	0	0	0	0	0.068	0	0	0.01	0	0	0	0	1348	Na	Na	Na	Na	1	Na	1	373	180.44236	538.385085	47.5	Na
17.4	11.35	2.33	1.48	0	0	0	0	0	0	0	0	0	0.068	0	0	0.01	0	0	0	0	1348	Na	Na	Na	Na	1	Na	1	473	154.94507	505.042475	45	Na
17.4	11.35	2.33	1.48	0	0	0	0	0	0	0	0	0	0.068	0	0	0.01	0	0	0	0	1348	Na	Na	Na	Na	1	Na	1	523	144.157755	497.197155	40	Na
17.4	11.35	2.33	1.48	0	0	0	0	0	0	0	0	0	0.068	0	0	0.01	0	0	0	0	1348	Na	Na	Na	Na	1	Na	1	573	137.2931	498.17782	45	Na
17.4	11.35	2.33	1.48	0	0	0	0	0	0	0	0	0	0.068	0	0	0.01	0	0	0	0	1348	Na	Na	Na	Na	1	Na	1	623	137.2931	500.13915	37.5	Na
17.4	11.35	2.33	1.48	0	0	0	0	0	0	0	0	0	0.068	0	0	0.01	0	0	0	0	1348	Na	Na	Na	Na	1	Na	1	673	143.17709	503.081145	40	Na
17.4	11.35	2.33	1.48	0	0	0	0	0	0	0	0	0	0.068	0	0	0.01	0	0	0	0	1348	Na	Na	Na	Na	1	Na	1	723	136.312435	488.37117	40	Na
17.4	11.35	2.33	1.48	0	0	0	0	0	0	0	0	0	0.068	0	0	0.01	0	0	0	0	1348	Na	Na	Na	Na	1	Na	1	773	121.60246	475.622525	40	Na
17.4	11.35	2.33	1.48	0	0	0	0	0	0	0	0	0	0.068	0	0	0.01	0	0	0	0	1348	Na	Na	Na	Na	1	Na	1	873	121.60246	442.279915	37.5	Na
17.4	11.65	2.51	1.68	0	0	0	0	0	0	0	0	0	0.067	0	0	0	0	0	0	0	1348	Na	0	1	Na	1	Na	1	293	253.01157	321.65812	60	Na
17.4	11.65	2.51	1.68	0	0	0	0	0	0	0	0	0	0.067	0	0	0	0	0	0	0	1348	Na	0	1	Na	1	Na	1	373	202.01699	550.153065	50	Na
17.4	11.65	2.51	1.68	0	0	0	0	0	0	0	0	0	0.067	0	0	0	0	0	0	0	1348	Na	0	1	Na	1	Na	1	423	193.191005	535.44309	45	Na
17.4	11.65	2.51	1.68	0	0	0	0	0	0	0	0	0	0.067	0	0	0	0	0	0	0	1348	Na	0	1	Na	1	Na	1	473	185.345685	523.67511	42.5	Na
17.4	11.65	2.51	1.68	0	0	0	0	0	0	0	0	0	0.067	0	0	0	0	0	0	0	1348	Na	0	1	Na	1	Na	1	523	168.67438	444.241245	42.5	Na
17.4	11.65	2.51	1.68	0	0	0	0	0	0	0	0	0	0.067	0	0	0	0	0	0	0	1348	Na	0	1	Na	1	Na	1	573	163.771055	429.53127	35	Na
17.72	12.2	2.75	1.44	0.5	0	0	0	0	0	0	0	0	0.06	0	0.019	0.009	0	0	0	0	1348	Na	0	1	Na	1	Na	1	293	242.224255	599.186315	59	Na
17.72	12.2	2.75	1.44	0.5	0	0	0	0	0	0	0	0	0.06	0	0.019	0.009	0	0	0	0	1348	Na	0	1	Na	1	Na	1	573	129.44778	461.893215	44	Na
17.72	12.2	2.75	1.44	0.5	0	0	0	0	0	0	0	0	0.06	0	0.019	0.009	0	0	0	0	1348	Na	0	1	Na	1	Na	1	673	125.52512	451.1059	43.5	Na
17.72	12.2	2.75	1.44	0.5	0	0	0	0	0	0	0	0	0.06	0	0.019	0.009	0	0	0	0	1348	Na	0	1	Na	1	Na	1	773	110.815145	446.202575	50	Na
17.72	12.2	2.75	1.44	0.5	0	0	0	0	0	0	0	0	0.06	0	0.019	0.009	0	0	0	0	1348	Na	0	1	Na	1	Na	1	823	109.83448	425.60861	47	Na
17.72	12.2	2.75	1.44	0.5	0	0	0	0	0	0	0	0	0.06	0	0.019	0.009	0	0	0	0	1348	Na	0	1	Na	1	Na	1	873	121.60246	454.047895	39.5	Na
17.72	12.2	2.75	1.44	0.5	0	0	0	0	0	0	0	0	0.06	0	0.019	0.009	0	0	0	0	1348	Na	0	1	Na	1	Na	1	923	126.505785	416.782625	43	Na
16.71	11.67	2.52	1.38	0.3	0	0	0	0	0	0	0	0	0.055	0	0	0	0	0	0	0	1348	Na	0	1	Na	1	Na	1	293	333.4261	713.92412	47.5	Na
16.71	11.67	2.52	1.38	0.3	0	0	0	0	0	0	0	0	0.055	0	0	0	0	0	0	0	1348	Na	0	1	Na	1	Na	1	473	198.09433	579.573015	40.5	Na
16.71	11.67	2.52	1.38	0.3	0	0	0	0	0	0	0	0	0.055	0	0	0	0	0	0	0	1348	Na	0	1	Na	1	Na	1	573	185.345685	566.82437	38	Na
16.71	11.67	2.52	1.38	0.3	0	0	0	0	0	0	0	0	0.055	0	0	0	0	0	0	0	1348	Na	0	1	Na	1	Na	1	673	183.384355	564.86304	43	Na
16.71	11.67	2.52	1.38	0.3	0	0	0	0	0	0	0	0	0.055	0	0	0	0	0	0	0	1348	Na	0	1	Na	1	Na	1	773	168.67438	531.52043	40.5	Na
16.71	11.67	2.52	1.38	0.3	0	0	0	0	0	0	0	0	0.055	0	0	0	0	0	0	0	1348	Na	0	1	Na	1	Na	1	823	163.771055	509.9458	38	Na
16.71	11.67	2.52	1.38	0.3	0	0	0	0	0	0	0	0	0.055	0	0	0	0	0	0	0	1348	Na	0	1	Na	1	Na	1	873	157.887065	477.583855	33.5	Na
16.71	11.67	2.52	1.38	0.3	0	0	0	0	0	0	0	0	0.055	0	0	0	0	0	0	0	1348	Na	0	1	Na	1	Na	1	923	163.771055	456.009225	38	Na
16.52	11.53	2.55	1.42	0.4	0	0	0	0	0	0	0	0	0.04	0	0	0	0	0	0	0	1348	Na	0	1	Na	1	Na	1	293	310.870805	688.42683	40	Na
16.52	11.53	2.55	1.42	0.4	0	0	0	0	0	0	0	0	0.04	0	0	0	0	0	0	0	1348	Na	0	1	Na	1	Na	1	473	203.97832	563.882375	36	Na
16.52	11.53	2.55	1.42	0.4	0	0	0	0	0	0	0	0	0.04	0	0	0	0	0	0	0	1348	Na	0	1	Na	1	Na	1	573	175.539035	545.24974	34	Na
16.52	11.53	2.55	1.42	0.4	0	0	0	0	0	0	0	0	0.04	0	0	0	0	0	0	0	1348	Na	0	1	Na	1	Na	1	673	163.771055	539.36575	40	Na
16.52	11.53	2.55	1.42	0.4	0	0	0	0	0	0	0	0	0.04	0	0	0	0	0	0	0	1348	Na	0	1	Na	1	Na	1	773	153.964405	513.86846	38	Na
16.52	11.53	2.55	1.42	0.4	0	0	0	0	0	0	0	0	0.04	0	0	0	0	0	0	0	1348	Na	0	1	Na	1	Na	1	823	154.94507	497.197155	38	Na
16.52	11.53	2.55	1.42	0.4	0	0	0	0	0	0	0	0	0.04	0	0	0	0	0	0	0	1348	Na	0	1	Na	1	Na	1	873	146.119085	478.56452	36	Na
16.52	11.53	2.55	1.42	0.4	0	0	0	0	0	0	0	0	0.04	0	0	0	0	0	0	0	1348	Na	0	1	Na	1	Na	1	923	143.17709	443.26058	39	Na
17.19	12.23	2.39	1.45	0.37	0	0	0	0	0	0	0	0	0.06	0	0.03	0.016	0	0	0	0	1348	Na	0	1	Na	1	Na	1	293	236.340265	564.86304	62	Na
17.19	12.23	2.39	1.45	0.37	0	0	0	0	0	0	0	0	0.06	0	0.03	0.016	0	0	0	0	1348	Na	0	1	Na	1	Na	1	473	169.655045	478.56452	48	Na
17.19	12.23	2.39	1.45	0.37	0	0	0	0	0	0	0	0	0.06	0	0.03	0.016	0	0	0	0	1348	Na	0	1	Na	1	Na	1	573	154.94507	461.893215	43	Na
17.19	12.23	2.39	1.45	0.37	0	0	0	0	0	0	0	0	0.06	0	0.03	0.016	0	0	0	0	1348	Na	0	1	Na	1	Na	1	673	157.887065	454.047895	40	Na
17.19	12.23	2.39	1.45	0.37	0	0	0	0	0	0	0	0	0.06	0	0.03	0.016	0	0	0	0	1348	Na	0	1	Na	1	Na	1	773	135.33177	441.29925	43	Na
17.19	12.23	2.39	1.45	0.37	0	0	0	0	0	0	0	0	0.06	0	0.03	0.016	0	0	0	0	1348	Na	0	1	Na	1	Na	1	873	128.467115	401.091985	38	Na
17.19	12.23	2.39	1.45	0.37	0	0	0	0	0	0	0	0	0.06	0	0.03	0.016	0	0	0	0	1348	Na	0	1	Na	1	Na	1	973	126.505785	322.638785	46	Na
16.92	11.56	2.58	1.56	0.39	0	0	0	0	0	0	0	0	0.04	0	0.02	0.024	0	0	0	0	1348	Na	1	0	Na	1	Na	1	293	250.069575	550.153065	62	Na
16.92	11.56	2.58	1.56	0.39	0	0	0	0	0	0	0	0	0.04	0	0.02	0.024	0	0	0	0	1348	Na	1	0	Na	1	Na	1	523	174.55837	447.18324	46	Na
16.92	11.56	2.58	1.56	0.39	0	0	0	0	0	0	0	0	0.04	0	0.02	0.024	0	0	0	0	1348	Na	1	0	Na	1	Na	1	573	179.461695	449.14457	42	Na
16.92	11.56	2.58	1.56	0.39	0	0	0	0	0	0	0	0	0.04	0	0.02	0.024	0	0	0	0	1348	Na	1	0	Na	1	Na	1	623	171.616375	452.086565	Na	Na
16.92	11.56	2.58	1.56	0.39	0	0	0	0	0	0	0	0	0.04	0	0.02	0.024	0	0	0	0	1348	Na	1	0	Na	1	Na	1	673	161.809725	443.26058	44	Na
16.92	11.56	2.58	1.56	0.39	0	0	0	0	0	0	0	0	0.04	0	0.02	0.024	0	0	0	0	1348	Na	1	0	Na	1	Na	1	723	163.771055	437.37659	Na	Na
16.92	11.56	2.58	1.56	0.39	0	0	0	0	0	0	0	0	0.04	0	0.02	0.024	0	0	0	0	1348	Na	1	0	Na	1	Na	1	773	134.351105	426.589275	39	Na
16.92	11.56	2.58	1.56	0.39	0	0	0	0	0	0	0	0	0.04	0	0.02	0.024	0	0	0	0	1348	Na	1	0	Na	1	Na	1	823	126.505785	405.014645	43	Na
16.92	11.56	2.58	1.56	0.39	0	0	0	0	0	0	0	0	0.04	0	0.02	0.024	0	0	0	0	1348	Na	1	0	Na	1	Na	1	873	136.312435	389.324005	44	Na
16.92	11.56	2.58	1.56	0.39	0	0	0	0	0	0	0	0	0.04	0	0.02	0.024	0	0	0	0	1348	Na	1	0	Na	1	Na	1	923	108.853815	362.84605	41	Na
16.57	11.21	2.54	1.51	0.42	0	0	0	0	0	0	0	0	0.05	0	0.027	0.012	0	0	0	0	1348	Na	0	1	Na	1	Na	1	293	206.920315	553.09506	67	Na
16.57	11.21	2.54	1.51	0.42	0	0	0	0	0	0	0	0	0.05	0	0.027	0.012	0	0	0	0	1348	Na	0	1	Na	1	Na	1	373	161.809725	490.3325	53	Na
16.57	11.21	2.54	1.51	0.42	0	0	0	0	0	0	0	0	0.05	0	0.027	0.012	0	0	0	0	1348	Na	0	1	Na	1	Na	1	473	143.17709	464.83521	47	Na
16.57	11.21	2.54	1.51	0.42	0	0	0	0	0	0	0	0	0.05	0	0.027	0.012	0	0	0	0	1348	Na	0	1	Na	1	Na	1	573	121.60246	452.086565	46	Na
16.57	11.21	2.54	1.51	0.42	0	0	0	0	0	0	0	0	0.05	0	0.027	0.012	0	0	0	0	1348	Na	0	1	Na	1	Na	1	673	122.583125	452.086565	48	Na
16.57	11.21	2.54	1.51	0.42	0	0	0	0	0	0	0	0	0.05	0	0.027	0.012	0	0	0	0	1348	Na	0	1	Na	1	Na	1	773	113.75714	436.395925	48	Na
16.57	11.21	2.54	1.51	0.42	0	0	0	0	0	0	0	0	0.05	0	0.027	0.012	0	0	0	0	1348	Na	0	1	Na	1	Na	1	823	107.87315	419.72462	47	Na
16.57	11.21	2.54	1.51	0.42	0	0	0	0	0	0	0	0	0.05	0	0.027	0.012	0	0	0	0	1348	Na	0	1	Na	1	Na	1	873	103.95049	404.03398	45	Na
16.57	11.21	2.54	1.51	0.42	0	0	0	0	0	0	0	0	0.05	0	0.027	0.012	0	0	0	0	1348	Na	0	1	Na	1	Na	1	923	101.98916	356.96206	46	Na
16.57	11.21	2.54	1.51	0.42	0	0	0	0	0	0	0	0	0.05	0	0.027	0.012	0	0	0	0	1348	Na	0	1	Na	1	Na	1	973	101.98916	308.909475	52	Na
16.73	11.39	2.56	1.62	0.57	0	0	0	0	0	0	0	0	0.04	0	0.026	0.006	0	0	0	0	1348	Na	0	1	Na	1	Na	1	293	219.66896	561.921045	64	Na
16.73	11.39	2.56	1.62	0.57	0	0	0	0	0	0	0	0	0.04	0	0.026	0.006	0	0	0	0	1348	Na	0	1	Na	1	Na	1	373	176.5197	492.29383	52	Na
16.73	11.39	2.56	1.62	0.57	0	0	0	0	0	0	0	0	0.04	0	0.026	0.006	0	0	0	0	1348	Na	0	1	Na	1	Na	1	473	141.21576	456.009225	49	Na
16.73	11.39	2.56	1.62	0.57	0	0	0	0	0	0	0	0	0.04	0	0.026	0.006	0	0	0	0	1348	Na	0	1	Na	1	Na	1	573	140.235095	454.047895	45	Na
16.73	11.39	2.56	1.62	0.57	0	0	0	0	0	0	0	0	0.04	0	0.026	0.006	0	0	0	0	1348	Na	0	1	Na	1	Na	1	673	132.389775	449.14457	44	Na
16.73	11.39	2.56	1.62	0.57	0	0	0	0	0	0	0	0	0.04	0	0.026	0.006	0	0	0	0	1348	Na	0	1	Na	1	Na	1	773	118.660465	438.357255	45	Na
16.73	11.39	2.56	1.62	0.57	0	0	0	0	0	0	0	0	0.04	0	0.026	0.006	0	0	0	0	1348	Na	0	1	Na	1	Na	1	823	115.71847	418.743955	46	Na
16.73	11.39	2.56	1.62	0.57	0	0	0	0	0	0	0	0	0.04	0	0.026	0.006	0	0	0	0	1348	Na	0	1	Na	1	Na	1	873	114.737805	397.169325	55	Na
16.73	11.39	2.56	1.62	0.57	0	0	0	0	0	0	0	0	0.04	0	0.026	0.006	0	0	0	0	1348	Na	0	1	Na	1	Na	1	923	110.815145	352.058735	59	Na
16.73	11.39	2.56	1.62	0.57	0	0	0	0	0	0	0	0	0.04	0	0.026	0.006	0	0	0	0	1348	Na	0	1	Na	1	Na	1	973	104.931155	309.89014	69	Na
16.8	11.23	2.43	1.45	0.3	0	0	0	0	0	0	0	0	0.05	0	0.024	0.011	0	0	0	0	1348	Na	0	1	Na	1	Na	1	293	220.649625	565.843705	61.5	Na
16.8	11.23	2.43	1.45	0.3	0	0	0	0	0	0	0	0	0.05	0	0.024	0.011	0	0	0	0	1348	Na	0	1	Na	1	Na	1	373	170.63571	494.25516	53	Na
16.8	11.23	2.43	1.45	0.3	0	0	0	0	0	0	0	0	0.05	0	0.024	0.011	0	0	0	0	1348	Na	0	1	Na	1	Na	1	473	145.13842	456.98989	48.5	Na
16.8	11.23	2.43	1.45	0.3	0	0	0	0	0	0	0	0	0.05	0	0.024	0.011	0	0	0	0	1348	Na	0	1	Na	1	Na	1	573	132.389775	458.95122	44	Na
16.8	11.23	2.43	1.45	0.3	0	0	0	0	0	0	0	0	0.05	0	0.024	0.011	0	0	0	0	1348	Na	0	1	Na	1	Na	1	673	127.48645	456.98989	48.5	Na
16.8	11.23	2.43	1.45	0.3	0	0	0	0	0	0	0	0	0.05	0	0.024	0.011	0	0	0	0	1348	Na	0	1	Na	1	Na	1	773	118.660465	434.434595	43.5	Na
16.8	11.23	2.43	1.45	0.3	0	0	0	0	0	0	0	0	0.05	0	0.024	0.011	0	0	0	0	1348	Na	0	1	Na	1	Na	1	823	113.75714	415.80196	45.5	Na
16.8	11.23	2.43	1.45	0.3	0	0	0	0	0	0	0	0	0.05	0	0.024	0.011	0	0	0	0	1348	Na	0	1	Na	1	Na	1	873	112.776475	398.14999	45	Na
16.8	11.23	2.43	1.45	0.3	0	0	0	0	0	0	0	0	0.05	0	0.024	0.011	0	0	0	0	1348	Na	0	1	Na	1	Na	1	923	106.892485	347.15541	52	Na
16.8	11.23	2.43	1.45	0.3	0	0	0	0	0	0	0	0	0.05	0	0.024	0.011	0	0	0	0	1348	Na	0	1	Na	1	Na	1	973	104.931155	304.00615	53	Na
16.9	11.45	2.6	1.41	0.55	0	0	0	0	0	0	0	0	0.045	0	0.03	0.005	0	0	0	0	1348	Na	0	1	Na	1	Na	1	293	212.804305	560.94038	61	Na
16.9	11.45	2.6	1.41	0.55	0	0	0	0	0	0	0	0	0.045	0	0.03	0.005	0	0	0	0	1348	Na	0	1	Na	1	Na	1	373	169.655045	499.158485	51.5	Na
16.9	11.45	2.6	1.41	0.55	0	0	0	0	0	0	0	0	0.045	0	0.03	0.005	0	0	0	0	1348	Na	0	1	Na	1	Na	1	473	140.235095	462.87388	48.5	Na
16.9	11.45	2.6	1.41	0.55	0	0	0	0	0	0	0	0	0.045	0	0.03	0.005	0	0	0	0	1348	Na	0	1	Na	1	Na	1	773	112.776475	438.357255	45	Na
16.9	11.45	2.6	1.41	0.55	0	0	0	0	0	0	0	0	0.045	0	0.03	0.005	0	0	0	0	1348	Na	0	1	Na	1	Na	1	823	109.83448	416.782625	43	Na
16.9	11.45	2.6	1.41	0.55	0	0	0	0	0	0	0	0	0.045	0	0.03	0.005	0	0	0	0	1348	Na	0	1	Na	1	Na	1	873	107.87315	401.091985	56	Na
16.9	11.45	2.6	1.41	0.55	0	0	0	0	0	0	0	0	0.045	0	0.03	0.005	0	0	0	0	1348	Na	0	1	Na	1	Na	1	923	107.87315	362.84605	50.5	Na
16.9	11.45	2.6	1.41	0.55	0	0	0	0	0	0	0	0	0.045	0	0.03	0.005	0	0	0	0	1348	Na	0	1	Na	1	Na	1	973	101.008495	308.909475	52.5	Na
16.98	11.17	2.49	1.42	0.48	0	0	0	0	0	0	0	0	0.05	0	0.022	0.017	0	0	0	0	1348	Na	0	1	Na	1	Na	1	293	230.456275	578.59235	56	Na
16.98	11.17	2.49	1.42	0.48	0	0	0	0	0	0	0	0	0.05	0	0.022	0.017	0	0	0	0	1348	Na	0	1	Na	1	Na	1	373	190.24901	513.86846	52	Na
16.98	11.17	2.49	1.42	0.48	0	0	0	0	0	0	0	0	0.05	0	0.022	0.017	0	0	0	0	1348	Na	0	1	Na	1	Na	1	473	152.98374	469.738535	44.5	Na
16.98	11.17	2.49	1.42	0.48	0	0	0	0	0	0	0	0	0.05	0	0.022	0.017	0	0	0	0	1348	Na	0	1	Na	1	Na	1	573	140.235095	463.854545	41	Na
16.98	11.17	2.49	1.42	0.48	0	0	0	0	0	0	0	0	0.05	0	0.022	0.017	0	0	0	0	1348	Na	0	1	Na	1	Na	1	673	136.312435	458.95122	44	Na
16.98	11.17	2.49	1.42	0.48	0	0	0	0	0	0	0	0	0.05	0	0.022	0.017	0	0	0	0	1348	Na	0	1	Na	1	Na	1	773	123.56379	443.26058	45.5	Na
16.98	11.17	2.49	1.42	0.48	0	0	0	0	0	0	0	0	0.05	0	0.022	0.017	0	0	0	0	1348	Na	0	1	Na	1	Na	1	823	120.621795	419.72462	45	Na
16.98	11.17	2.49	1.42	0.48	0	0	0	0	0	0	0	0	0.05	0	0.022	0.017	0	0	0	0	1348	Na	0	1	Na	1	Na	1	873	114.737805	393.246665	46	Na
16.98	11.17	2.49	1.42	0.48	0	0	0	0	0	0	0	0	0.05	0	0.022	0.017	0	0	0	0	1348	Na	0	1	Na	1	Na	1	923	108.853815	355.981395	51	Na
16.98	11.17	2.49	1.42	0.48	0	0	0	0	0	0	0	0	0.05	0	0.022	0.017	0	0	0	0	1348	Na	0	1	Na	1	Na	1	973	109.83448	361.865385	53.5	Na
16.81	11.06	2.45	1.53	0.47	0	0	0	0	0	0	0	0	0.04	0	0.027	0.009	0	0	0	0	1348	Na	0	1	Na	1	Na	1	293	207.90098	554.075725	63.5	Na
16.81	11.06	2.45	1.53	0.47	0	0	0	0	0	0	0	0	0.04	0	0.027	0.009	0	0	0	0	1348	Na	0	1	Na	1	Na	1	373	164.75172	486.40984	53	Na
16.81	11.06	2.45	1.53	0.47	0	0	0	0	0	0	0	0	0.04	0	0.027	0.009	0	0	0	0	1348	Na	0	1	Na	1	Na	1	473	139.25443	450.125235	49	Na
16.81	11.06	2.45	1.53	0.47	0	0	0	0	0	0	0	0	0.04	0	0.027	0.009	0	0	0	0	1348	Na	0	1	Na	1	Na	1	573	125.52512	435.41526	45	Na
16.81	11.06	2.45	1.53	0.47	0	0	0	0	0	0	0	0	0.04	0	0.027	0.009	0	0	0	0	1348	Na	0	1	Na	1	Na	1	673	119.64113	445.22191	45.5	Na
16.81	11.06	2.45	1.53	0.47	0	0	0	0	0	0	0	0	0.04	0	0.027	0.009	0	0	0	0	1348	Na	0	1	Na	1	Na	1	773	113.75714	420.705285	44	Na
16.81	11.06	2.45	1.53	0.47	0	0	0	0	0	0	0	0	0.04	0	0.027	0.009	0	0	0	0	1348	Na	0	1	Na	1	Na	1	823	107.87315	403.053315	50.5	Na
16.81	11.06	2.45	1.53	0.47	0	0	0	0	0	0	0	0	0.04	0	0.027	0.009	0	0	0	0	1348	Na	0	1	Na	1	Na	1	873	102.969825	379.517355	45.5	Na
16.81	11.06	2.45	1.53	0.47	0	0	0	0	0	0	0	0	0.04	0	0.027	0.009	0	0	0	0	1348	Na	0	1	Na	1	Na	1	923	98.0665	337.34876	41	Na
16.81	11.06	2.45	1.53	0.47	0	0	0	0	0	0	0	0	0.04	0	0.027	0.009	0	0	0	0	1348	Na	0	1	Na	1	Na	1	973	100.02783	298.12216	55.5	Na
16.82	11.13	2.47	1.5	0.34	0	0	0	0	0	0	0	0	0.045	0	0.025	0.01	0	0	0	0	1348	Na	0	1	Na	1	Na	1	293	200.05566	547.21107	60	Na
16.82	11.13	2.47	1.5	0.34	0	0	0	0	0	0	0	0	0.045	0	0.025	0.01	0	0	0	0	1348	Na	0	1	Na	1	Na	1	373	164.75172	490.3325	52	Na
16.82	11.13	2.47	1.5	0.34	0	0	0	0	0	0	0	0	0.045	0	0.025	0.01	0	0	0	0	1348	Na	0	1	Na	1	Na	1	473	138.273765	445.22191	48.5	Na
16.82	11.13	2.47	1.5	0.34	0	0	0	0	0	0	0	0	0.045	0	0.025	0.01	0	0	0	0	1348	Na	0	1	Na	1	Na	1	573	126.505785	447.18324	45.5	Na
16.82	11.13	2.47	1.5	0.34	0	0	0	0	0	0	0	0	0.045	0	0.025	0.01	0	0	0	0	1348	Na	0	1	Na	1	Na	1	673	115.71847	438.357255	45.5	Na
16.82	11.13	2.47	1.5	0.34	0	0	0	0	0	0	0	0	0.045	0	0.025	0.01	0	0	0	0	1348	Na	0	1	Na	1	Na	1	773	107.87315	415.80196	43.5	Na
16.82	11.13	2.47	1.5	0.34	0	0	0	0	0	0	0	0	0.045	0	0.025	0.01	0	0	0	0	1348	Na	0	1	Na	1	Na	1	823	109.83448	407.95664	45	Na
16.82	11.13	2.47	1.5	0.34	0	0	0	0	0	0	0	0	0.045	0	0.025	0.01	0	0	0	0	1348	Na	0	1	Na	1	Na	1	873	101.008495	376.57536	46.5	Na
16.82	11.13	2.47	1.5	0.34	0	0	0	0	0	0	0	0	0.045	0	0.025	0.01	0	0	0	0	1348	Na	0	1	Na	1	Na	1	923	95.124505	340.290755	55	Na
16.82	11.13	2.47	1.5	0.34	0	0	0	0	0	0	0	0	0.045	0	0.025	0.01	0	0	0	0	1348	Na	0	1	Na	1	Na	1	973	96.10517	297.141495	62	Na
