Repository: dactom/ml_austenitic_ss

#austenitic stainless steel machine learning trial
#
Based on the Materials Algorithm Project database from here
https://www.phase-trans.msm.cam.ac.uk/map/data/materials/austenitic.data.html
I have developed a machine learning algorithm that can predict the relationship between the mechanical properties and test tempeartures.

The file matprop_standalone.ipynb is the training model which will save the weights and the scaler.

The prediction is calculated with matprop_predict.ipynb file which loads the weights and scaler files, aus_ss.pt and scaler.pkl respectively.

File: STMECH_AUS_SS_V1.txt (part 6 of 8)
Cr	Ni	Mo	Mn	Si	Nb	Ti	Zr	Ta	V	W	Cu	N	C	B	P	S	Co	Al	Sn	Pb	Solution_treatment_temperature	Solution_treatment_time(s)	WQ	AQ	GS	Type of melting	Size of ingot	Product form	Temperature (K)	YS(MPa)	UTS(MPa)	El(%)	Area_reduction (%)	Comments
17.06	11.23	2.5	1.53	0.5	0	0	0	0	0	0	0	0	0.05	0	0.02	0.012	0	0	0	0	1348	Na	0	1	Na	1	Na	1	293	227.51428	566.82437	59	Na
17.06	11.23	2.5	1.53	0.5	0	0	0	0	0	0	0	0	0.05	0	0.02	0.012	0	0	0	0	1348	Na	0	1	Na	1	Na	1	373	182.40369	507.98447	51	Na
17.06	11.23	2.5	1.53	0.5	0	0	0	0	0	0	0	0	0.05	0	0.02	0.012	0	0	0	0	1348	Na	0	1	Na	1	Na	1	473	153.964405	464.83521	47.5	Na
17.06	11.23	2.5	1.53	0.5	0	0	0	0	0	0	0	0	0.05	0	0.02	0.012	0	0	0	0	1348	Na	0	1	Na	1	Na	1	573	145.13842	461.893215	45	Na
17.06	11.23	2.5	1.53	0.5	0	0	0	0	0	0	0	0	0.05	0	0.02	0.012	0	0	0	0	1348	Na	0	1	Na	1	Na	1	673	131.40911	454.047895	43	Na
17.06	11.23	2.5	1.53	0.5	0	0	0	0	0	0	0	0	0.05	0	0.02	0.012	0	0	0	0	1348	Na	0	1	Na	1	Na	1	773	125.52512	432.473265	43.5	Na
17.06	11.23	2.5	1.53	0.5	0	0	0	0	0	0	0	0	0.05	0	0.02	0.012	0	0	0	0	1348	Na	0	1	Na	1	Na	1	823	121.60246	420.705285	45.5	Na
17.06	11.23	2.5	1.53	0.5	0	0	0	0	0	0	0	0	0.05	0	0.02	0.012	0	0	0	0	1348	Na	0	1	Na	1	Na	1	873	115.71847	395.207995	49	Na
17.06	11.23	2.5	1.53	0.5	0	0	0	0	0	0	0	0	0.05	0	0.02	0.012	0	0	0	0	1348	Na	0	1	Na	1	Na	1	923	117.6798	361.865385	49	Na
17.06	11.23	2.5	1.53	0.5	0	0	0	0	0	0	0	0	0.05	0	0.02	0.012	0	0	0	0	1348	Na	0	1	Na	1	Na	1	973	109.83448	316.754795	56.5	Na
16.74	11.05	2.42	1.55	0.48	0	0	0	0	0	0	0	0	0.06	0	0.023	0.009	0	0	0	0	1348	Na	0	1	Na	1	Na	1	293	228.494945	566.82437	61	Na
16.74	11.05	2.42	1.55	0.48	0	0	0	0	0	0	0	0	0.06	0	0.023	0.009	0	0	0	0	1348	Na	0	1	Na	1	Na	1	373	183.384355	507.98447	51	Na
16.74	11.05	2.42	1.55	0.48	0	0	0	0	0	0	0	0	0.06	0	0.023	0.009	0	0	0	0	1348	Na	0	1	Na	1	Na	1	473	152.98374	464.83521	44.5	Na
16.74	11.05	2.42	1.55	0.48	0	0	0	0	0	0	0	0	0.06	0	0.023	0.009	0	0	0	0	1348	Na	0	1	Na	1	Na	1	573	139.25443	461.893215	45	Na
16.74	11.05	2.42	1.55	0.48	0	0	0	0	0	0	0	0	0.06	0	0.023	0.009	0	0	0	0	1348	Na	0	1	Na	1	Na	1	673	129.44778	454.047895	44	Na
16.74	11.05	2.42	1.55	0.48	0	0	0	0	0	0	0	0	0.06	0	0.023	0.009	0	0	0	0	1348	Na	0	1	Na	1	Na	1	773	120.621795	432.473265	43.5	Na
16.74	11.05	2.42	1.55	0.48	0	0	0	0	0	0	0	0	0.06	0	0.023	0.009	0	0	0	0	1348	Na	0	1	Na	1	Na	1	823	123.56379	420.705285	43	Na
16.74	11.05	2.42	1.55	0.48	0	0	0	0	0	0	0	0	0.06	0	0.023	0.009	0	0	0	0	1348	Na	0	1	Na	1	Na	1	873	114.737805	395.207995	47.5	Na
16.74	11.05	2.42	1.55	0.48	0	0	0	0	0	0	0	0	0.06	0	0.023	0.009	0	0	0	0	1348	Na	0	1	Na	1	Na	1	923	115.71847	361.865385	48.5	Na
16.74	11.05	2.42	1.55	0.48	0	0	0	0	0	0	0	0	0.06	0	0.023	0.009	0	0	0	0	1348	Na	0	1	Na	1	Na	1	973	106.892485	316.754795	51	Na
16.7	11.5	2.62	1.52	0.3	0	0	0	0	0	0	0	0	0.06	0	0.025	0.017	0	0	0	0	1348	Na	0	1	Na	1	Na	1	293	194.17167	537.40442	65	Na
16.7	11.5	2.62	1.52	0.3	0	0	0	0	0	0	0	0	0.06	0	0.025	0.017	0	0	0	0	1348	Na	0	1	Na	1	Na	1	373	166.71305	494.25516	58	Na
16.7	11.5	2.62	1.52	0.3	0	0	0	0	0	0	0	0	0.06	0	0.025	0.017	0	0	0	0	1348	Na	0	1	Na	1	Na	1	473	131.40911	448.163905	50	Na
16.7	11.5	2.62	1.52	0.3	0	0	0	0	0	0	0	0	0.06	0	0.025	0.017	0	0	0	0	1348	Na	0	1	Na	1	Na	1	573	115.71847	427.56994	48	Na
16.7	11.5	2.62	1.52	0.3	0	0	0	0	0	0	0	0	0.06	0	0.025	0.017	0	0	0	0	1348	Na	0	1	Na	1	Na	1	673	112.776475	415.80196	42	Na
16.7	11.5	2.62	1.52	0.3	0	0	0	0	0	0	0	0	0.06	0	0.025	0.017	0	0	0	0	1348	Na	0	1	Na	1	Na	1	773	109.83448	408.937305	48	Na
16.7	11.5	2.62	1.52	0.3	0	0	0	0	0	0	0	0	0.06	0	0.025	0.017	0	0	0	0	1348	Na	0	1	Na	1	Na	1	823	104.931155	392.266	44	Na
16.7	11.5	2.62	1.52	0.3	0	0	0	0	0	0	0	0	0.06	0	0.025	0.017	0	0	0	0	1348	Na	0	1	Na	1	Na	1	873	100.02783	367.749375	45	Na
16.7	11.5	2.62	1.52	0.3	0	0	0	0	0	0	0	0	0.06	0	0.025	0.017	0	0	0	0	1348	Na	0	1	Na	1	Na	1	973	104.931155	279.489525	53	Na
17.45	11.48	2.62	1.5	0.37	0	0	0	0	0	0	0	0	0.05	0	0.032	0.023	0	0	0	0	1348	Na	0	1	Na	1	Na	1	293	222.610955	561.921045	70	Na
17.45	11.48	2.62	1.5	0.37	0	0	0	0	0	0	0	0	0.05	0	0.032	0.023	0	0	0	0	1348	Na	0	1	Na	1	Na	1	523	135.33177	452.086565	47	Na
17.45	11.48	2.62	1.5	0.37	0	0	0	0	0	0	0	0	0.05	0	0.032	0.023	0	0	0	0	1348	Na	0	1	Na	1	Na	1	573	144.157755	450.125235	Na	Na
17.45	11.48	2.62	1.5	0.37	0	0	0	0	0	0	0	0	0.05	0	0.032	0.023	0	0	0	0	1348	Na	0	1	Na	1	Na	1	623	135.33177	454.047895	Na	Na
17.45	11.48	2.62	1.5	0.37	0	0	0	0	0	0	0	0	0.05	0	0.032	0.023	0	0	0	0	1348	Na	0	1	Na	1	Na	1	673	157.887065	456.009225	Na	Na
17.45	11.48	2.62	1.5	0.37	0	0	0	0	0	0	0	0	0.05	0	0.032	0.023	0	0	0	0	1348	Na	0	1	Na	1	Na	1	723	119.64113	440.318585	50	Na
17.45	11.48	2.62	1.5	0.37	0	0	0	0	0	0	0	0	0.05	0	0.032	0.023	0	0	0	0	1348	Na	0	1	Na	1	Na	1	773	111.79581	428.550605	45	Na
17.45	11.48	2.62	1.5	0.37	0	0	0	0	0	0	0	0	0.05	0	0.032	0.023	0	0	0	0	1348	Na	0	1	Na	1	Na	1	823	120.621795	414.821295	48	Na
17.45	11.48	2.62	1.5	0.37	0	0	0	0	0	0	0	0	0.05	0	0.032	0.023	0	0	0	0	1348	Na	0	1	Na	1	Na	1	873	118.660465	398.14999	51	Na
17.45	11.48	2.62	1.5	0.37	0	0	0	0	0	0	0	0	0.05	0	0.032	0.023	0	0	0	0	1348	Na	0	1	Na	1	Na	1	923	109.83448	354.020065	Na	Na
16.36	10.68	2.41	1.53	0.36	0	0	0	0	0	0	0	0	0.07	0	0.025	0.012	0	0	0	0	1348	Na	1	0	Na	1	Na	1	293	241.24359	551.13373	63	Na
16.36	10.68	2.41	1.53	0.36	0	0	0	0	0	0	0	0	0.07	0	0.025	0.012	0	0	0	0	1348	Na	1	0	Na	1	Na	1	523	173.577705	431.4926	49	Na
16.36	10.68	2.41	1.53	0.36	0	0	0	0	0	0	0	0	0.07	0	0.025	0.012	0	0	0	0	1348	Na	1	0	Na	1	Na	1	573	156.9064	434.434595	50	Na
16.36	10.68	2.41	1.53	0.36	0	0	0	0	0	0	0	0	0.07	0	0.025	0.012	0	0	0	0	1348	Na	1	0	Na	1	Na	1	623	157.887065	441.29925	50	Na
16.36	10.68	2.41	1.53	0.36	0	0	0	0	0	0	0	0	0.07	0	0.025	0.012	0	0	0	0	1348	Na	1	0	Na	1	Na	1	673	148.080415	435.41526	48	Na
16.36	10.68	2.41	1.53	0.36	0	0	0	0	0	0	0	0	0.07	0	0.025	0.012	0	0	0	0	1348	Na	1	0	Na	1	Na	1	723	150.041745	437.37659	46	Na
16.36	10.68	2.41	1.53	0.36	0	0	0	0	0	0	0	0	0.07	0	0.025	0.012	0	0	0	0	1348	Na	1	0	Na	1	Na	1	773	147.09975	424.627945	46	Na
16.36	10.68	2.41	1.53	0.36	0	0	0	0	0	0	0	0	0.07	0	0.025	0.012	0	0	0	0	1348	Na	1	0	Na	1	Na	1	823	144.157755	411.8793	42	Na
16.36	10.68	2.41	1.53	0.36	0	0	0	0	0	0	0	0	0.07	0	0.025	0.012	0	0	0	0	1348	Na	1	0	Na	1	Na	1	873	131.40911	383.440015	55	Na
16.36	10.68	2.41	1.53	0.36	0	0	0	0	0	0	0	0	0.07	0	0.025	0.012	0	0	0	0	1348	Na	1	0	Na	1	Na	1	923	143.17709	368.73004	55	Na
17.36	11.48	2.65	1.67	0.4	0	0	0	0	0	0	0	0	0.04	0	0.025	0.02	0	0	0	0	1323	120	1	0	Na	1	Na	1	293	270.66354	594.28299	Na	Na
17.36	11.48	2.65	1.67	0.4	0	0	0	0	0	0	0	0	0.04	0	0.025	0.02	0	0	0	0	1323	120	1	0	Na	1	Na	1	373	228.494945	534.462425	Na	Na
17.36	11.48	2.65	1.67	0.4	0	0	0	0	0	0	0	0	0.04	0	0.025	0.02	0	0	0	0	1323	120	1	0	Na	1	Na	1	473	198.09433	496.21649	Na	Na
17.36	11.48	2.65	1.67	0.4	0	0	0	0	0	0	0	0	0.04	0	0.025	0.02	0	0	0	0	1323	120	1	0	Na	1	Na	1	573	187.307015	478.56452	Na	Na
17.36	11.48	2.65	1.67	0.4	0	0	0	0	0	0	0	0	0.04	0	0.025	0.02	0	0	0	0	1323	120	1	0	Na	1	Na	1	623	179.461695	473.661195	Na	Na
17.36	11.48	2.65	1.67	0.4	0	0	0	0	0	0	0	0	0.04	0	0.025	0.02	0	0	0	0	1323	120	1	0	Na	1	Na	1	673	179.461695	470.7192	Na	Na
17.36	11.48	2.65	1.67	0.4	0	0	0	0	0	0	0	0	0.04	0	0.025	0.02	0	0	0	0	1323	120	1	0	Na	1	Na	1	773	158.86773	461.893215	Na	Na
17.36	11.48	2.65	1.67	0.4	0	0	0	0	0	0	0	0	0.04	0	0.025	0.02	0	0	0	0	1323	120	1	0	Na	1	Na	1	873	152.98374	430.511935	Na	Na
17.36	11.48	2.65	1.67	0.4	0	0	0	0	0	0	0	0	0.04	0	0.025	0.02	0	0	0	0	1323	120	1	0	Na	1	Na	1	923	142.196425	392.266	Na	Na
17.36	11.48	2.65	1.67	0.4	0	0	0	0	0	0	0	0	0.04	0	0.025	0.02	0	0	0	0	1323	120	1	0	Na	1	Na	1	973	140.235095	349.11674	Na	Na
17.32	11.76	2.45	1.54	0.43	0	0	0	0	0	0	0	0	0.04	0	0.024	0.023	0	0	0	0	1373	1800	Na	Na	Na	2	Na	1	293	187.307015	551.13373	72.3	Na
17.32	11.76	2.45	1.54	0.43	0	0	0	0	0	0	0	0	0.04	0	0.024	0.023	0	0	0	0	1373	1800	Na	Na	Na	2	Na	1	373	153.964405	491.313165	60.2	Na
17.32	11.76	2.45	1.54	0.43	0	0	0	0	0	0	0	0	0.04	0	0.024	0.023	0	0	0	0	1373	1800	Na	Na	Na	2	Na	1	423	145.13842	472.68053	55.6	Na
17.32	11.76	2.45	1.54	0.43	0	0	0	0	0	0	0	0	0.04	0	0.024	0.023	0	0	0	0	1373	1800	Na	Na	Na	2	Na	1	473	128.467115	456.98989	51.2	Na
17.32	11.76	2.45	1.54	0.43	0	0	0	0	0	0	0	0	0.04	0	0.024	0.023	0	0	0	0	1373	1800	Na	Na	Na	2	Na	1	523	101.98916	451.1059	46	Na
17.32	11.76	2.45	1.54	0.43	0	0	0	0	0	0	0	0	0.04	0	0.024	0.023	0	0	0	0	1373	1800	Na	Na	Na	2	Na	1	573	117.6798	448.163905	44.8	Na
17.32	11.76	2.45	1.54	0.43	0	0	0	0	0	0	0	0	0.04	0	0.024	0.023	0	0	0	0	1373	1800	Na	Na	Na	2	Na	1	623	112.776475	451.1059	47	Na
17.32	11.76	2.45	1.54	0.43	0	0	0	0	0	0	0	0	0.04	0	0.024	0.023	0	0	0	0	1373	1800	Na	Na	Na	2	Na	1	673	104.931155	448.163905	44.2	Na
17.32	11.76	2.45	1.54	0.43	0	0	0	0	0	0	0	0	0.04	0	0.024	0.023	0	0	0	0	1373	1800	Na	Na	Na	2	Na	1	773	97.085835	426.589275	39.1	Na
17.32	11.76	2.45	1.54	0.43	0	0	0	0	0	0	0	0	0.04	0	0.024	0.023	0	0	0	0	1373	1800	Na	Na	Na	2	Na	1	873	92.18251	413.84063	48.5	Na
17.32	11.76	2.45	1.54	0.43	0	0	0	0	0	0	0	0	0.04	0	0.024	0.023	0	0	0	0	1373	1800	Na	Na	Na	2	Na	1	973	89.240515	273.605535	59.5	Na
17.21	11.95	2.47	1.36	0.34	0	0	0	0	0	0	0	0	0.04	0	0.022	0.023	0	0	0	0	1373	1800	0	1	Na	2	Na	1	293	187.307015	548.191735	75.3	Na
17.21	11.95	2.47	1.36	0.34	0	0	0	0	0	0	0	0	0.04	0	0.022	0.023	0	0	0	0	1373	1800	0	1	Na	2	Na	1	373	158.86773	486.40984	59.8	Na
17.21	11.95	2.47	1.36	0.34	0	0	0	0	0	0	0	0	0.04	0	0.022	0.023	0	0	0	0	1373	1800	0	1	Na	2	Na	1	423	143.17709	470.7192	53.7	Na
17.21	11.95	2.47	1.36	0.34	0	0	0	0	0	0	0	0	0.04	0	0.022	0.023	0	0	0	0	1373	1800	0	1	Na	2	Na	1	473	128.467115	454.047895	51	Na
17.21	11.95	2.47	1.36	0.34	0	0	0	0	0	0	0	0	0.04	0	0.022	0.023	0	0	0	0	1373	1800	0	1	Na	2	Na	1	523	117.6798	445.22191	48.4	Na
17.21	11.95	2.47	1.36	0.34	0	0	0	0	0	0	0	0	0.04	0	0.022	0.023	0	0	0	0	1373	1800	0	1	Na	2	Na	1	573	117.6798	438.357255	46.7	Na
17.21	11.95	2.47	1.36	0.34	0	0	0	0	0	0	0	0	0.04	0	0.022	0.023	0	0	0	0	1373	1800	0	1	Na	2	Na	1	623	109.83448	440.318585	44.5	Na
17.21	11.95	2.47	1.36	0.34	0	0	0	0	0	0	0	0	0.04	0	0.022	0.023	0	0	0	0	1373	1800	0	1	Na	2	Na	1	673	106.892485	441.29925	44.2	Na
17.21	11.95	2.47	1.36	0.34	0	0	0	0	0	0	0	0	0.04	0	0.022	0.023	0	0	0	0	1373	1800	0	1	Na	2	Na	1	773	94.14384	424.627945	43.4	Na
17.21	11.95	2.47	1.36	0.34	0	0	0	0	0	0	0	0	0.04	0	0.022	0.023	0	0	0	0	1373	1800	0	1	Na	2	Na	1	873	92.18251	390.30467	46.2	Na
17.21	11.95	2.47	1.36	0.34	0	0	0	0	0	0	0	0	0.04	0	0.022	0.023	0	0	0	0	1373	1800	0	1	Na	2	Na	1	973	83.356525	276.54753	52.5	Na
17.05	11.37	2.19	1.4	0.45	0	0	0	0	0	0	0	0	0.04	0	0.023	0.02	0	0	0	0	1373	1800	0	1	Na	2	Na	1	293	204.958985	607.031635	69.2	Na
17.05	11.37	2.19	1.4	0.45	0	0	0	0	0	0	0	0	0.04	0	0.023	0.02	0	0	0	0	1373	1800	0	1	Na	2	Na	1	373	166.71305	539.36575	61.3	Na
17.05	11.37	2.19	1.4	0.45	0	0	0	0	0	0	0	0	0.04	0	0.023	0.02	0	0	0	0	1373	1800	0	1	Na	2	Na	1	423	147.09975	478.56452	52.8	Na
17.05	11.37	2.19	1.4	0.45	0	0	0	0	0	0	0	0	0.04	0	0.023	0.02	0	0	0	0	1373	1800	0	1	Na	2	Na	1	473	134.351105	461.893215	50.6	Na
17.05	11.37	2.19	1.4	0.45	0	0	0	0	0	0	0	0	0.04	0	0.023	0.02	0	0	0	0	1373	1800	0	1	Na	2	Na	1	523	128.467115	461.893215	46.8	Na
17.05	11.37	2.19	1.4	0.45	0	0	0	0	0	0	0	0	0.04	0	0.023	0.02	0	0	0	0	1373	1800	0	1	Na	2	Na	1	573	123.56379	456.98989	44	Na
17.05	11.37	2.19	1.4	0.45	0	0	0	0	0	0	0	0	0.04	0	0.023	0.02	0	0	0	0	1373	1800	0	1	Na	2	Na	1	623	123.56379	462.87388	46	Na
17.05	11.37	2.19	1.4	0.45	0	0	0	0	0	0	0	0	0.04	0	0.023	0.02	0	0	0	0	1373	1800	0	1	Na	2	Na	1	673	112.776475	462.87388	45.2	Na
17.05	11.37	2.19	1.4	0.45	0	0	0	0	0	0	0	0	0.04	0	0.023	0.02	0	0	0	0	1373	1800	0	1	Na	2	Na	1	773	103.95049	441.29925	44.5	Na
17.05	11.37	2.19	1.4	0.45	0	0	0	0	0	0	0	0	0.04	0	0.023	0.02	0	0	0	0	1373	1800	0	1	Na	2	Na	1	873	97.085835	372.6527	51.6	Na
17.05	11.37	2.19	1.4	0.45	0	0	0	0	0	0	0	0	0.04	0	0.023	0.02	0	0	0	0	1373	1800	0	1	Na	2	Na	1	973	89.240515	236.340265	51	Na
17.2	11.65	2.11	1.51	0.39	0	0	0	0	0	0	0	0	0.05	0	0.018	0.022	0	0	0	0	1373	1800	0	1	Na	2	Na	1	293	193.191005	551.13373	70.5	Na
17.2	11.65	2.11	1.51	0.39	0	0	0	0	0	0	0	0	0.05	0	0.018	0.022	0	0	0	0	1373	1800	0	1	Na	2	Na	1	373	147.09975	496.21649	58.7	Na
17.2	11.65	2.11	1.51	0.39	0	0	0	0	0	0	0	0	0.05	0	0.018	0.022	0	0	0	0	1373	1800	0	1	Na	2	Na	1	423	147.09975	472.68053	55.3	Na
17.2	11.65	2.11	1.51	0.39	0	0	0	0	0	0	0	0	0.05	0	0.018	0.022	0	0	0	0	1373	1800	0	1	Na	2	Na	1	473	131.40911	461.893215	51.2	Na
17.2	11.65	2.11	1.51	0.39	0	0	0	0	0	0	0	0	0.05	0	0.018	0.022	0	0	0	0	1373	1800	0	1	Na	2	Na	1	523	123.56379	451.1059	46.4	Na
17.2	11.65	2.11	1.51	0.39	0	0	0	0	0	0	0	0	0.05	0	0.018	0.022	0	0	0	0	1373	1800	0	1	Na	2	Na	1	573	120.621795	451.1059	45.2	Na
17.2	11.65	2.11	1.51	0.39	0	0	0	0	0	0	0	0	0.05	0	0.018	0.022	0	0	0	0	1373	1800	0	1	Na	2	Na	1	623	120.621795	456.009225	45.1	Na
17.2	11.65	2.11	1.51	0.39	0	0	0	0	0	0	0	0	0.05	0	0.018	0.022	0	0	0	0	1373	1800	0	1	Na	2	Na	1	673	106.892485	459.931885	47.1	Na
17.2	11.65	2.11	1.51	0.39	0	0	0	0	0	0	0	0	0.05	0	0.018	0.022	0	0	0	0	1373	1800	0	1	Na	2	Na	1	773	91.201845	424.627945	43.6	Na
17.2	11.65	2.11	1.51	0.39	0	0	0	0	0	0	0	0	0.05	0	0.018	0.022	0	0	0	0	1373	1800	0	1	Na	2	Na	1	873	103.95049	395.207995	51.8	Na
17.2	11.65	2.11	1.51	0.39	0	0	0	0	0	0	0	0	0.05	0	0.018	0.022	0	0	0	0	1373	1800	0	1	Na	2	Na	1	973	85.317855	270.66354	65	Na
17.2	12	2.6	1.47	0.37	0	0	0	0	0	0	0	0	0.05	0	0.023	0.024	0	0	0	0	1373	1800	0	1	Na	2	Na	1	293	194.17167	556.037055	79.2	Na
17.2	12	2.6	1.47	0.37	0	0	0	0	0	0	0	0	0.05	0	0.023	0.024	0	0	0	0	1373	1800	0	1	Na	2	Na	1	373	163.771055	500.13915	62.3	Na
17.2	12	2.6	1.47	0.37	0	0	0	0	0	0	0	0	0.05	0	0.023	0.024	0	0	0	0	1373	1800	0	1	Na	2	Na	1	423	151.02241	478.56452	51.5	Na
17.2	12	2.6	1.47	0.37	0	0	0	0	0	0	0	0	0.05	0	0.023	0.024	0	0	0	0	1373	1800	0	1	Na	2	Na	1	473	136.312435	462.87388	51	Na
17.2	12	2.6	1.47	0.37	0	0	0	0	0	0	0	0	0.05	0	0.023	0.024	0	0	0	0	1373	1800	0	1	Na	2	Na	1	523	128.467115	456.98989	48	Na
17.2	12	2.6	1.47	0.37	0	0	0	0	0	0	0	0	0.05	0	0.023	0.024	0	0	0	0	1373	1800	0	1	Na	2	Na	1	573	129.44778	454.047895	46.4	Na
17.2	12	2.6	1.47	0.37	0	0	0	0	0	0	0	0	0.05	0	0.023	0.024	0	0	0	0	1373	1800	0	1	Na	2	Na	1	623	120.621795	456.98989	45.1	Na
17.2	12	2.6	1.47	0.37	0	0	0	0	0	0	0	0	0.05	0	0.023	0.024	0	0	0	0	1373	1800	0	1	Na	2	Na	1	673	112.776475	459.931885	45.6	Na
17.2	12	2.6	1.47	0.37	0	0	0	0	0	0	0	0	0.05	0	0.023	0.024	0	0	0	0	1373	1800	0	1	Na	2	Na	1	773	101.98916	440.318585	45.6	Na
17.2	12	2.6	1.47	0.37	0	0	0	0	0	0	0	0	0.05	0	0.023	0.024	0	0	0	0	1373	1800	0	1	Na	2	Na	1	873	100.02783	407.95664	45.4	Na
17.2	12	2.6	1.47	0.37	0	0	0	0	0	0	0	0	0.05	0	0.023	0.024	0	0	0	0	1373	1800	0	1	Na	2	Na	1	973	92.18251	282.43152	55.5	Na
17.57	10.64	2.79	1.47	0.35	0	0	0	0	0	0	0	0	0.06	0	0.032	0.031	0	0	0	0	1373	Na	0	1	Na	2	Na	1	293	223.59162	564.86304	60	Na
17.57	10.64	2.79	1.47	0.35	0	0	0	0	0	0	0	0	0.06	0	0.032	0.031	0	0	0	0	1373	Na	0	1	Na	2	Na	1	373	188.28768	499.158485	50.2	Na
17.57	10.64	2.79	1.47	0.35	0	0	0	0	0	0	0	0	0.06	0	0.032	0.031	0	0	0	0	1373	Na	0	1	Na	2	Na	1	423	179.461695	481.506515	49.1	Na
17.57	10.64	2.79	1.47	0.35	0	0	0	0	0	0	0	0	0.06	0	0.032	0.031	0	0	0	0	1373	Na	0	1	Na	2	Na	1	473	153.964405	461.893215	46.5	Na
17.57	10.64	2.79	1.47	0.35	0	0	0	0	0	0	0	0	0.06	0	0.032	0.031	0	0	0	0	1373	Na	0	1	Na	2	Na	1	523	145.13842	456.98989	43.6	Na
17.57	10.64	2.79	1.47	0.35	0	0	0	0	0	0	0	0	0.06	0	0.032	0.031	0	0	0	0	1373	Na	0	1	Na	2	Na	1	573	139.25443	456.98989	45.7	Na
17.57	10.64	2.79	1.47	0.35	0	0	0	0	0	0	0	0	0.06	0	0.032	0.031	0	0	0	0	1373	Na	0	1	Na	2	Na	1	623	136.312435	461.893215	41.9	Na
17.57	10.64	2.79	1.47	0.35	0	0	0	0	0	0	0	0	0.06	0	0.032	0.031	0	0	0	0	1373	Na	0	1	Na	2	Na	1	673	128.467115	452.086565	41.2	Na
17.57	10.64	2.79	1.47	0.35	0	0	0	0	0	0	0	0	0.06	0	0.032	0.031	0	0	0	0	1373	Na	0	1	Na	2	Na	1	773	115.71847	435.41526	42	Na
17.57	10.64	2.79	1.47	0.35	0	0	0	0	0	0	0	0	0.06	0	0.032	0.031	0	0	0	0	1373	Na	0	1	Na	2	Na	1	873	112.776475	410.898635	44.4	Na
17.57	10.64	2.79	1.47	0.35	0	0	0	0	0	0	0	0	0.06	0	0.032	0.031	0	0	0	0	1373	Na	0	1	Na	2	Na	1	973	110.815145	284.39285	49.3	Na
17	12.14	2.5	1.53	0.37	0	0	0	0	0	0	0	0	0.049	0	0.026	0.022	0	0	0	0	1373	1800	0	1	Na	3	Na	1	293	204.958985	582.51501	43.5	Na
17	12.14	2.5	1.53	0.37	0	0	0	0	0	0	0	0	0.049	0	0.026	0.022	0	0	0	0	1373	1800	0	1	Na	3	Na	1	373	201.036325	502.10048	43	Na
17	12.14	2.5	1.53	0.37	0	0	0	0	0	0	0	0	0.049	0	0.026	0.022	0	0	0	0	1373	1800	0	1	Na	3	Na	1	473	148.080415	475.622525	39.9	Na
17	12.14	2.5	1.53	0.37	0	0	0	0	0	0	0	0	0.049	0	0.026	0.022	0	0	0	0	1373	1800	0	1	Na	3	Na	1	573	131.40911	456.98989	36.1	Na
17	12.14	2.5	1.53	0.37	0	0	0	0	0	0	0	0	0.049	0	0.026	0.022	0	0	0	0	1373	1800	0	1	Na	3	Na	1	623	126.505785	472.68053	40.3	Na
17	12.14	2.5	1.53	0.37	0	0	0	0	0	0	0	0	0.049	0	0.026	0.022	0	0	0	0	1373	1800	0	1	Na	3	Na	1	673	125.52512	481.506515	34.7	Na
17	12.14	2.5	1.53	0.37	0	0	0	0	0	0	0	0	0.049	0	0.026	0.022	0	0	0	0	1373	1800	0	1	Na	3	Na	1	723	118.660465	445.22191	34.6	Na
17	12.14	2.5	1.53	0.37	0	0	0	0	0	0	0	0	0.049	0	0.026	0.022	0	0	0	0	1373	1800	0	1	Na	3	Na	1	773	115.71847	454.047895	35.8	Na
17	12.14	2.5	1.53	0.37	0	0	0	0	0	0	0	0	0.049	0	0.026	0.022	0	0	0	0	1373	1800	0	1	Na	3	Na	1	873	107.87315	405.014645	39.5	Na
17	12.14	2.5	1.53	0.37	0	0	0	0	0	0	0	0	0.049	0	0.026	0.022	0	0	0	0	1373	1800	0	1	Na	3	Na	1	973	103.95049	324.600115	47.7	Na
16.98	11.72	2.38	1.65	0.3	0	0	0	0	0	0	0	0	0.041	0.0001	0.024	0.024	0	0	0	0	1323	Na	0	1	Na	1	Na	2	293	208.881645	540.346415	65	Na
16.98	11.72	2.38	1.65	0.3	0	0	0	0	0	0	0	0	0.041	0.0001	0.024	0.024	0	0	0	0	1323	Na	0	1	Na	1	Na	2	373	162.79039	479.545185	56	Na
16.98	11.72	2.38	1.65	0.3	0	0	0	0	0	0	0	0	0.041	0.0001	0.024	0.024	0	0	0	0	1323	Na	0	1	Na	1	Na	2	473	134.351105	441.29925	50	Na
16.98	11.72	2.38	1.65	0.3	0	0	0	0	0	0	0	0	0.041	0.0001	0.024	0.024	0	0	0	0	1323	Na	0	1	Na	1	Na	2	573	126.505785	428.550605	48	Na
16.98	11.72	2.38	1.65	0.3	0	0	0	0	0	0	0	0	0.041	0.0001	0.024	0.024	0	0	0	0	1323	Na	0	1	Na	1	Na	2	673	110.815145	432.473265	45	Na
16.98	11.72	2.38	1.65	0.3	0	0	0	0	0	0	0	0	0.041	0.0001	0.024	0.024	0	0	0	0	1323	Na	0	1	Na	1	Na	2	773	101.98916	406.975975	44	Na
16.98	11.72	2.38	1.65	0.3	0	0	0	0	0	0	0	0	0.041	0.0001	0.024	0.024	0	0	0	0	1323	Na	0	1	Na	1	Na	2	873	97.085835	365.788045	45	Na
16.98	11.72	2.38	1.65	0.3	0	0	0	0	0	0	0	0	0.041	0.0001	0.024	0.024	0	0	0	0	1323	Na	0	1	Na	1	Na	2	973	97.085835	294.1995	59	Na
16.9	10.38	2.13	1.53	0.32	0	0	0	0	0	0	0	0	0.05	0.005	0.02	0.005	0	0	0	0	1323	Na	0	1	Na	Na	Na	1	293	237.32093	548.191735	68	Na
16.9	10.38	2.13	1.53	0.32	0	0	0	0	0	0	0	0	0.05	0.005	0.02	0.005	0	0	0	0	1323	Na	0	1	Na	Na	Na	1	373	191.229675	470.7192	59	Na
16.9	10.38	2.13	1.53	0.32	0	0	0	0	0	0	0	0	0.05	0.005	0.02	0.005	0	0	0	0	1323	Na	0	1	Na	Na	Na	1	473	166.71305	432.473265	50	Na
16.9	10.38	2.13	1.53	0.32	0	0	0	0	0	0	0	0	0.05	0.005	0.02	0.005	0	0	0	0	1323	Na	0	1	Na	Na	Na	1	573	152.98374	422.666615	47	Na
16.9	10.38	2.13	1.53	0.32	0	0	0	0	0	0	0	0	0.05	0.005	0.02	0.005	0	0	0	0	1323	Na	0	1	Na	Na	Na	1	673	145.13842	421.68595	Na	Na
16.9	10.38	2.13	1.53	0.32	0	0	0	0	0	0	0	0	0.05	0.005	0.02	0.005	0	0	0	0	1323	Na	0	1	Na	Na	Na	1	773	136.312435	405.99531	43	Na
16.9	10.38	2.13	1.53	0.32	0	0	0	0	0	0	0	0	0.05	0.005	0.02	0.005	0	0	0	0	1323	Na	0	1	Na	Na	Na	1	873	126.505785	362.84605	48	Na
16.9	10.38	2.13	1.53	0.32	0	0	0	0	0	0	0	0	0.05	0.005	0.02	0.005	0	0	0	0	1323	Na	0	1	Na	Na	Na	1	973	125.52512	273.605535	70	Na
16.36	10.43	2.28	1.48	0.35	0	0	0	0	0	0	0	0	0.06	0.004	0.022	0.007	0	0	0	0	1323	Na	0	1	Na	Na	Na	1	293	255.953565	557.01772	60	Na
16.36	10.43	2.28	1.48	0.35	0	0	0	0	0	0	0	0	0.06	0.004	0.022	0.007	0	0	0	0	1323	Na	0	1	Na	Na	Na	1	373	202.997655	486.40984	56	Na
16.36	10.43	2.28	1.48	0.35	0	0	0	0	0	0	0	0	0.06	0.004	0.022	0.007	0	0	0	0	1323	Na	0	1	Na	Na	Na	1	473	172.59704	442.279915	38	Na
16.36	10.43	2.28	1.48	0.35	0	0	0	0	0	0	0	0	0.06	0.004	0.022	0.007	0	0	0	0	1323	Na	0	1	Na	Na	Na	1	573	161.809725	444.241245	42	Na
16.36	10.43	2.28	1.48	0.35	0	0	0	0	0	0	0	0	0.06	0.004	0.022	0.007	0	0	0	0	1323	Na	0	1	Na	Na	Na	1	673	169.655045	449.14457	Na	Na
16.36	10.43	2.28	1.48	0.35	0	0	0	0	0	0	0	0	0.06	0.004	0.022	0.007	0	0	0	0	1323	Na	0	1	Na	Na	Na	1	773	157.887065	412.859965	42	Na
16.36	10.43	2.28	1.48	0.35	0	0	0	0	0	0	0	0	0.06	0.004	0.022	0.007	0	0	0	0	1323	Na	0	1	Na	Na	Na	1	873	152.98374	388.34334	43	Na
16.36	10.43	2.28	1.48	0.35	0	0	0	0	0	0	0	0	0.06	0.004	0.022	0.007	0	0	0	0	1323	Na	0	1	Na	Na	Na	1	973	147.09975	290.27684	Na	Na
17.24	11.4	2.65	1.51	0.34	0	0	0	0	0	0	0	0	0.045	0.0001	0.03	0.03	0	0	0	0	1323	Na	1	0	Na	Na	Na	1	293	215.7463	563.882375	62	Na
17.24	11.4	2.65	1.51	0.34	0	0	0	0	0	0	0	0	0.045	0.0001	0.03	0.03	0	0	0	0	1323	Na	1	0	Na	Na	Na	1	373	173.577705	506.02314	51	Na
17.24	11.4	2.65	1.51	0.34	0	0	0	0	0	0	0	0	0.045	0.0001	0.03	0.03	0	0	0	0	1323	Na	1	0	Na	Na	Na	1	473	151.02241	459.931885	Na	Na
17.24	11.4	2.65	1.51	0.34	0	0	0	0	0	0	0	0	0.045	0.0001	0.03	0.03	0	0	0	0	1323	Na	1	0	Na	Na	Na	1	573	140.235095	459.931885	40	Na
17.24	11.4	2.65	1.51	0.34	0	0	0	0	0	0	0	0	0.045	0.0001	0.03	0.03	0	0	0	0	1323	Na	1	0	Na	Na	Na	1	673	131.40911	446.202575	Na	Na
17.24	11.4	2.65	1.51	0.34	0	0	0	0	0	0	0	0	0.045	0.0001	0.03	0.03	0	0	0	0	1323	Na	1	0	Na	Na	Na	1	773	113.75714	435.41526	40	Na
17.24	11.4	2.65	1.51	0.34	0	0	0	0	0	0	0	0	0.045	0.0001	0.03	0.03	0	0	0	0	1323	Na	1	0	Na	Na	Na	1	873	108.853815	393.246665	48	Na
17.24	11.4	2.65	1.51	0.34	0	0	0	0	0	0	0	0	0.045	0.0001	0.03	0.03	0	0	0	0	1323	Na	1	0	Na	Na	Na	1	973	107.87315	298.12216	Na	Na
16.48	10.77	2.25	1.45	0.43	0	0	0	0	0	0	0	0	0.05	0.003	0.016	0.007	0	0	0	0	1323	Na	1	0	Na	Na	Na	1	293	193.191005	539.36575	68	Na
16.48	10.77	2.25	1.45	0.43	0	0	0	0	0	0	0	0	0.05	0.003	0.016	0.007	0	0	0	0	1323	Na	1	0	Na	Na	Na	1	373	158.86773	472.68053	59	Na
16.48	10.77	2.25	1.45	0.43	0	0	0	0	0	0	0	0	0.05	0.003	0.016	0.007	0	0	0	0	1323	Na	1	0	Na	Na	Na	1	423	151.02241	449.14457	53	Na
16.48	10.77	2.25	1.45	0.43	0	0	0	0	0	0	0	0	0.05	0.003	0.016	0.007	0	0	0	0	1323	Na	1	0	Na	Na	Na	1	523	115.71847	449.14457	50	Na
16.48	10.77	2.25	1.45	0.43	0	0	0	0	0	0	0	0	0.05	0.003	0.016	0.007	0	0	0	0	1323	Na	1	0	Na	Na	Na	1	623	113.75714	421.68595	Na	Na
16.48	10.77	2.25	1.45	0.43	0	0	0	0	0	0	0	0	0.05	0.003	0.016	0.007	0	0	0	0	1323	Na	1	0	Na	Na	Na	1	723	101.98916	411.8793	Na	Na
16.48	10.77	2.25	1.45	0.43	0	0	0	0	0	0	0	0	0.05	0.003	0.016	0.007	0	0	0	0	1323	Na	1	0	Na	Na	Na	1	823	94.14384	381.478685	45	Na
16.48	10.77	2.25	1.45	0.43	0	0	0	0	0	0	0	0	0.05	0.003	0.016	0.007	0	0	0	0	1323	Na	1	0	Na	Na	Na	1	923	94.14384	317.73546	Na	Na
16.48	10.77	2.25	1.45	0.43	0	0	0	0	0	0	0	0	0.05	0.003	0.016	0.007	0	0	0	0	1323	Na	1	0	Na	Na	Na	1	973	94.14384	292.23817	54	Na
17.81	9.69	0	0.81	0.63	0	0.5	0	0	0	0	0	0	0.06	0	0.028	0.007	0	0	0	0	1323	3600	0	1	Na	Na	Na	2	293	233.39827	585.457005	56	Na
17.81	9.69	0	0.81	0.63	0	0.5	0	0	0	0	0	0	0.06	0	0.028	0.007	0	0	0	0	1323	3600	0	1	Na	Na	Na	2	373	203.97832	503.081145	46.5	Na
17.81	9.69	0	0.81	0.63	0	0.5	0	0	0	0	0	0	0.06	0	0.028	0.007	0	0	0	0	1323	3600	0	1	Na	Na	Na	2	473	193.191005	454.047895	41	Na
17.81	9.69	0	0.81	0.63	0	0.5	0	0	0	0	0	0	0.06	0	0.028	0.007	0	0	0	0	1323	3600	0	1	Na	Na	Na	2	573	176.5197	434.434595	35.5	Na
17.81	9.69	0	0.81	0.63	0	0.5	0	0	0	0	0	0	0.06	0	0.028	0.007	0	0	0	0	1323	3600	0	1	Na	Na	Na	2	673	155.925735	429.53127	38	Na
17.81	9.69	0	0.81	0.63	0	0.5	0	0	0	0	0	0	0.06	0	0.028	0.007	0	0	0	0	1323	3600	0	1	Na	Na	Na	2	773	152.98374	413.84063	35	Na
17.81	9.69	0	0.81	0.63	0	0.5	0	0	0	0	0	0	0.06	0	0.028	0.007	0	0	0	0	1323	3600	0	1	Na	Na	Na	2	873	155.925735	373.633365	39	Na
17.81	9.69	0	0.81	0.63	0	0.5	0	0	0	0	0	0	0.06	0	0.028	0.007	0	0	0	0	1323	3600	0	1	Na	Na	Na	2	973	151.02241	281.450855	53	Na
17.81	9.69	0	0.81	0.63	0	0.5	0	0	0	0	0	0	0.06	0	0.028	0.007	0	0	0	0	1403	3600	0	1	Na	Na	Na	2	293	208.881645	583.495675	60.5	Na
17.81	9.69	0	0.81	0.63	0	0.5	0	0	0	0	0	0	0.06	0	0.028	0.007	0	0	0	0	1403	3600	0	1	Na	Na	Na	2	373	183.384355	502.10048	50.5	Na
17.81	9.69	0	0.81	0.63	0	0.5	0	0	0	0	0	0	0.06	0	0.028	0.007	0	0	0	0	1403	3600	0	1	Na	Na	Na	2	473	161.809725	458.95122	47	Na
17.81	9.69	0	0.81	0.63	0	0.5	0	0	0	0	0	0	0.06	0	0.028	0.007	0	0	0	0	1403	3600	0	1	Na	Na	Na	2	573	152.98374	451.1059	42	Na
17.81	9.69	0	0.81	0.63	0	0.5	0	0	0	0	0	0	0.06	0	0.028	0.007	0	0	0	0	1403	3600	0	1	Na	Na	Na	2	673	150.041745	456.98989	40.5	Na
17.81	9.69	0	0.81	0.63	0	0.5	0	0	0	0	0	0	0.06	0	0.028	0.007	0	0	0	0	1403	3600	0	1	Na	Na	Na	2	773	147.09975	441.29925	36.5	Na
17.81	9.69	0	0.81	0.63	0	0.5	0	0	0	0	0	0	0.06	0	0.028	0.007	0	0	0	0	1403	3600	0	1	Na	Na	Na	2	873	142.196425	408.937305	40	Na
17.81	9.69	0	0.81	0.63	0	0.5	0	0	0	0	0	0	0.06	0	0.028	0.007	0	0	0	0	1403	3600	0	1	Na	Na	Na	2	973	134.351105	316.754795	42	Na
18.15	9.68	0	0.86	0.84	0	0.43	0	0	0	0	0	0	0.08	0	0.029	0.01	0	0	0	0	1323	3600	0	1	Na	Na	Na	3	293	215.7463	602.12831	59.5	Na
18.15	9.68	0	0.86	0.84	0	0.43	0	0	0	0	0	0	0.08	0	0.029	0.01	0	0	0	0	1323	3600	0	1	Na	Na	Na	3	873	140.235095	392.266	43	Na
18.15	9.68	0	0.86	0.84	0	0.43	0	0	0	0	0	0	0.08	0	0.029	0.01	0	0	0	0	1323	3600	0	1	Na	Na	Na	3	973	131.40911	301.064155	59	Na
18.15	9.68	0	0.86	0.84	0	0.43	0	0	0	0	0	0	0.08	0	0.029	0.01	0	0	0	0	1393	3600	0	1	Na	Na	Na	3	293	196.133	596.24432	68.5	Na
18.15	9.68	0	0.86	0.84	0	0.43	0	0	0	0	0	0	0.08	0	0.029	0.01	0	0	0	0	1393	3600	0	1	Na	Na	Na	3	473	136.312435	449.14457	48	Na
18.15	9.68	0	0.86	0.84	0	0.43	0	0	0	0	0	0	0.08	0	0.029	0.01	0	0	0	0	1393	3600	0	1	Na	Na	Na	3	573	123.56379	437.37659	41	Na
18.15	9.68	0	0.86	0.84	0	0.43	0	0	0	0	0	0	0.08	0	0.029	0.01	0	0	0	0	1393	3600	0	1	Na	Na	Na	3	673	123.56379	441.29925	43.5	Na
18.15	9.68	0	0.86	0.84	0	0.43	0	0	0	0	0	0	0.08	0	0.029	0.01	0	0	0	0	1393	3600	0	1	Na	Na	Na	3	773	121.60246	426.589275	39.5	Na
18.15	9.68	0	0.86	0.84	0	0.43	0	0	0	0	0	0	0.08	0	0.029	0.01	0	0	0	0	1393	3600	0	1	Na	Na	Na	3	873	115.71847	398.14999	41	Na
18.15	9.68	0	0.86	0.84	0	0.43	0	0	0	0	0	0	0.08	0	0.029	0.01	0	0	0	0	1393	3600	0	1	Na	Na	Na	3	973	117.6798	319.69679	48	Na
18.68	12	0	1.24	0.96	0	0.49	0	0	0	0	0	0	0.12	0	0	0	0	0	0	0	1373	0	0	1	Na	Na	Na	3	293	242.224255	605.070305	Na	Na
18.68	12	0	1.24	0.96	0	0.49	0	0	0	0	0	0	0.12	0	0	0	0	0	0	0	1373	0	0	1	Na	Na	Na	3	373	218.688295	538.385085	Na	Na
18.68	12	0	1.24	0.96	0	0.49	0	0	0	0	0	0	0.12	0	0	0	0	0	0	0	1373	0	0	1	Na	Na	Na	3	473	193.191005	499.158485	Na	Na
18.68	12	0	1.24	0.96	0	0.49	0	0	0	0	0	0	0.12	0	0	0	0	0	0	0	1373	0	0	1	Na	Na	Na	3	573	182.40369	489.351835	Na	Na
18.68	12	0	1.24	0.96	0	0.49	0	0	0	0	0	0	0.12	0	0	0	0	0	0	0	1373	0	0	1	Na	Na	Na	3	673	174.55837	497.197155	Na	Na
18.68	12	0	1.24	0.96	0	0.49	0	0	0	0	0	0	0.12	0	0	0	0	0	0	0	1373	0	0	1	Na	Na	Na	3	773	161.809725	480.52585	Na	Na
18.68	12	0	1.24	0.96	0	0.49	0	0	0	0	0	0	0.12	0	0	0	0	0	0	0	1373	0	0	1	Na	Na	Na	3	873	153.964405	462.87388	Na	Na
18.68	12	0	1.24	0.96	0	0.49	0	0	0	0	0	0	0.12	0	0	0	0	0	0	0	1373	0	0	1	Na	Na	Na	3	973	152.98374	405.014645	Na	Na
18.68	12	0	1.24	0.96	0	0.49	0	0	0	0	0	0	0.12	0	0	0	0	0	0	0	1373	0	0	1	Na	Na	Na	3	293	206.920315	563.882375	Na	Na
18.68	12	0	1.24	0.96	0	0.49	0	0	0	0	0	0	0.12	0	0	0	0	0	0	0	1373	0	0	1	Na	Na	Na	3	373	182.40369	486.40984	Na	Na
18.68	12	0	1.24	0.96	0	0.49	0	0	0	0	0	0	0.12	0	0	0	0	0	0	0	1373	0	0	1	Na	Na	Na	3	473	169.655045	437.37659	Na	Na
18.68	12	0	1.24	0.96	0	0.49	0	0	0	0	0	0	0.12	0	0	0	0	0	0	0	1373	0	0	1	Na	Na	Na	3	573	153.964405	418.743955	Na	Na
18.68	12	0	1.24	0.96	0	0.49	0	0	0	0	0	0	0.12	0	0	0	0	0	0	0	1373	0	0	1	Na	Na	Na	3	673	147.09975	407.95664	Na	Na
18.68	12	0	1.24	0.96	0	0.49	0	0	0	0	0	0	0.12	0	0	0	0	0	0	0	1373	0	0	1	Na	Na	Na	3	773	145.13842	395.207995	Na	Na
18.68	12	0	1.24	0.96	0	0.49	0	0	0	0	0	0	0.12	0	0	0	0	0	0	0	1373	0	0	1	Na	Na	Na	3	873	132.389775	356.96206	Na	Na
18.68	12	0	1.24	0.96	0	0.49	0	0	0	0	0	0	0.12	0	0	0	0	0	0	0	1373	0	0	1	Na	Na	Na	3	973	129.44778	313.8128	Na	Na
18.6	9.6	0	0.69	1.15	0	0.37	0	0	0	0	0	0	0.1	0	0.015	0.01	0	0	0	0	1323	0	0	1	Na	Na	Na	3	293	227.51428	637.43225	Na	Na
18.6	9.6	0	0.69	1.15	0	0.37	0	0	0	0	0	0	0.1	0	0.015	0.01	0	0	0	0	1323	0	0	1	Na	Na	Na	3	573	155.925735	466.79654	Na	Na
18.6	9.6	0	0.69	1.15	0	0.37	0	0	0	0	0	0	0.1	0	0.015	0.01	0	0	0	0	1323	0	0	1	Na	Na	Na	3	673	150.041745	456.98989	Na	Na
18.6	9.6	0	0.69	1.15	0	0.37	0	0	0	0	0	0	0.1	0	0.015	0.01	0	0	0	0	1323	0	0	1	Na	Na	Na	3	773	142.196425	440.318585	Na	Na
17.7	9.15	0.06	0.82	0.7	0	0.56	0	0	0	0	0	0	0.08	0	0.014	0.01	0	0	0	0	1393	3600	0	1	Na	1	Na	3	293	268.70221	575.650355	58.4	Na
17.7	9.15	0.06	0.82	0.7	0	0.56	0	0	0	0	0	0	0.08	0	0.014	0.01	0	0	0	0	1393	3600	0	1	Na	1	Na	3	373	242.224255	486.40984	45	Na
17.7	9.15	0.06	0.82	0.7	0	0.56	0	0	0	0	0	0	0.08	0	0.014	0.01	0	0	0	0	1393	3600	0	1	Na	1	Na	3	473	209.86231	435.41526	42.1	Na
17.7	9.15	0.06	0.82	0.7	0	0.56	0	0	0	0	0	0	0.08	0	0.014	0.01	0	0	0	0	1393	3600	0	1	Na	1	Na	3	573	153.964405	410.898635	40.4	Na
17.7	9.15	0.06	0.82	0.7	0	0.56	0	0	0	0	0	0	0.08	0	0.014	0.01	0	0	0	0	1393	3600	0	1	Na	1	Na	3	673	182.40369	416.782625	36	Na
17.7	9.15	0.06	0.82	0.7	0	0.56	0	0	0	0	0	0	0.08	0	0.014	0.01	0	0	0	0	1393	3600	0	1	Na	1	Na	3	773	163.771055	400.11132	36.9	Na
17.7	9.15	0.06	0.82	0.7	0	0.56	0	0	0	0	0	0	0.08	0	0.014	0.01	0	0	0	0	1393	3600	0	1	Na	1	Na	3	873	143.17709	357.942725	38.8	Na
17.7	9.15	0.06	0.82	0.7	0	0.56	0	0	0	0	0	0	0.08	0	0.014	0.01	0	0	0	0	1393	3600	0	1	Na	1	Na	3	973	147.09975	276.54753	43.7	Na
17.7	9.15	0.06	0.82	0.7	0	0.56	0	0	0	0	0	0	0.08	0	0.016	0.01	0	0	0	0	1323	3600	0	1	Na	1	Na	3	293	228.494945	569.766365	56.2	Na
17.7	9.15	0.06	0.82	0.7	0	0.56	0	0	0	0	0	0	0.08	0	0.016	0.01	0	0	0	0	1323	3600	0	1	Na	1	Na	3	373	228.494945	491.313165	51.7	Na
17.7	9.15	0.06	0.82	0.7	0	0.56	0	0	0	0	0	0	0.08	0	0.016	0.01	0	0	0	0	1323	3600	0	1	Na	1	Na	3	473	206.920315	432.473265	42.7	Na
17.7	9.15	0.06	0.82	0.7	0	0.56	0	0	0	0	0	0	0.08	0	0.016	0.01	0	0	0	0	1323	3600	0	1	Na	1	Na	3	573	147.09975	408.937305	41.4	Na
17.7	9.15	0.06	0.82	0.7	0	0.56	0	0	0	0	0	0	0.08	0	0.016	0.01	0	0	0	0	1323	3600	0	1	Na	1	Na	3	673	194.17167	405.99531	36.5	Na
17.7	9.15	0.06	0.82	0.7	0	0.56	0	0	0	0	0	0	0.08	0	0.016	0.01	0	0	0	0	1323	3600	0	1	Na	1	Na	3	773	172.59704	392.266	32.6	Na
17.7	9.15	0.06	0.82	0.7	0	0.56	0	0	0	0	0	0	0.08	0	0.016	0.01	0	0	0	0	1323	3600	0	1	Na	1	Na	3	873	123.56379	354.020065	37.7	Na
17.7	9.15	0.06	0.82	0.7	0	0.56	0	0	0	0	0	0	0.08	0	0.016	0.01	0	0	0	0	1323	3600	0	1	Na	1	Na	3	973	128.467115	273.605535	46.6	Na
18.3	9.5	0.06	0.86	0.68	0	0.46	0	0	0	0	0	0	0.06	0	0.021	0.02	0	0	0	0	1393	3600	0	1	Na	1	Na	5	293	177.500365	545.24974	56.8	Na
18.3	9.5	0.06	0.86	0.68	0	0.46	0	0	0	0	0	0	0.06	0	0.021	0.02	0	0	0	0	1393	3600	0	1	Na	1	Na	5	373	139.25443	458.95122	51.6	Na
18.3	9.5	0.06	0.86	0.68	0	0.46	0	0	0	0	0	0	0.06	0	0.021	0.02	0	0	0	0	1393	3600	0	1	Na	1	Na	5	473	142.196425	415.80196	39.4	Na
18.3	9.5	0.06	0.86	0.68	0	0.46	0	0	0	0	0	0	0.06	0	0.021	0.02	0	0	0	0	1393	3600	0	1	Na	1	Na	5	573	114.737805	403.053315	35.6	Na
18.3	9.5	0.06	0.86	0.68	0	0.46	0	0	0	0	0	0	0.06	0	0.021	0.02	0	0	0	0	1393	3600	0	1	Na	1	Na	5	673	114.737805	405.014645	37.1	Na
18.3	9.5	0.06	0.86	0.68	0	0.46	0	0	0	0	0	0	0.06	0	0.021	0.02	0	0	0	0	1393	3600	0	1	Na	1	Na	5	773	101.98916	397.169325	36.5	Na
18.3	9.5	0.06	0.86	0.68	0	0.46	0	0	0	0	0	0	0.06	0	0.021	0.02	0	0	0	0	1393	3600	0	1	Na	1	Na	5	873	99.047165	350.097405	39.9	Na
18.3	9.5	0.06	0.86	0.68	0	0.46	0	0	0	0	0	0	0.06	0	0.021	0.02	0	0	0	0	1393	3600	0	1	Na	1	Na	5	973	104.931155	266.74088	44.4	Na
18.2	9.5	0.05	0.88	0.75	0	0.46	0	0	0	0	0	0	0.08	0	0.021	0.01	0	0	0	0	1393	3600	0	1	Na	1	Na	5	293	233.39827	557.998385	51.7	Na
18.2	9.5	0.05	0.88	0.75	0	0.46	0	0	0	0	0	0	0.08	0	0.021	0.01	0	0	0	0	1393	3600	0	1	Na	1	Na	5	373	172.59704	462.87388	45	Na
18.2	9.5	0.05	0.88	0.75	0	0.46	0	0	0	0	0	0	0.08	0	0.021	0.01	0	0	0	0	1393	3600	0	1	Na	1	Na	5	473	188.28768	423.64728	37.1	Na
18.2	9.5	0.05	0.88	0.75	0	0.46	0	0	0	0	0	0	0.08	0	0.021	0.01	0	0	0	0	1393	3600	0	1	Na	1	Na	5	573	126.505785	400.11132	34.8	Na
18.2	9.5	0.05	0.88	0.75	0	0.46	0	0	0	0	0	0	0.08	0	0.021	0.01	0	0	0	0	1393	3600	0	1	Na	1	Na	5	673	123.56379	405.014645	35.4	Na
18.2	9.5	0.05	0.88	0.75	0	0.46	0	0	0	0	0	0	0.08	0	0.021	0.01	0	0	0	0	1393	3600	0	1	Na	1	Na	5	773	104.931155	395.207995	32	Na
18.2	9.5	0.05	0.88	0.75	0	0.46	0	0	0	0	0	0	0.08	0	0.021	0.01	0	0	0	0	1393	3600	0	1	Na	1	Na	5	873	117.6798	350.097405	37.1	Na
18.2	9.5	0.05	0.88	0.75	0	0.46	0	0	0	0	0	0	0.08	0	0.021	0.01	0	0	0	0	1393	3600	0	1	Na	1	Na	5	973	100.02783	265.760215	Na	Na
17.52	11.9	0	1.71	0.51	0	0.29	0	0	0	0	0	0	0.06	0	0.022	0.016	0	0	0	0	1393	1500	0	1	Na	Na	Na	1	293	158.86773	532.501095	56	Na
17.52	11.9	0	1.71	0.51	0	0.29	0	0	0	0	0	0	0.06	0	0.022	0.016	0	0	0	0	1393	1500	0	1	Na	Na	Na	1	573	110.815145	440.318585	41	Na
17.52	11.9	0	1.71	0.51	0	0.29	0	0	0	0	0	0	0.06	0	0.022	0.016	0	0	0	0	1393	1500	0	1	Na	Na	Na	1	673	101.98916	429.53127	40	Na
17.52	11.9	0	1.71	0.51	0	0.29	0	0	0	0	0	0	0.06	0	0.022	0.016	0	0	0	0	1393	1500	0	1	Na	Na	Na	1	773	88.25985	419.72462	38	Na
17.52	11.9	0	1.71	0.51	0	0.29	0	0	0	0	0	0	0.06	0	0.022	0.016	0	0	0	0	1393	1500	0	1	Na	Na	Na	1	823	88.25985	395.207995	37	Na
17.52	11.9	0	1.71	0.51	0	0.29	0	0	0	0	0	0	0.06	0	0.022	0.016	0	0	0	0	1393	1500	0	1	Na	Na	Na	1	873	86.29852	389.324005	37	Na
17.52	11.9	0	1.71	0.51	0	0.29	0	0	0	0	0	0	0.06	0	0.022	0.016	0	0	0	0	1393	1500	0	1	Na	Na	Na	1	923	91.201845	355.00073	37	Na
17.61	11.77	0	1.68	0.57	0	0.41	0	0	0	0	0	0	0.06	0	0.023	0.016	0	0	0	0	1323	1500	0	1	Na	Na	Na	1	293	191.229675	547.21107	57	Na
17.61	11.77	0	1.68	0.57	0	0.41	0	0	0	0	0	0	0.06	0	0.023	0.016	0	0	0	0	1323	1500	0	1	Na	Na	Na	1	573	123.56379	434.434595	40	Na
17.61	11.77	0	1.68	0.57	0	0.41	0	0	0	0	0	0	0.06	0	0.023	0.016	0	0	0	0	1323	1500	0	1	Na	Na	Na	1	673	121.60246	434.434595	39	Na
17.61	11.77	0	1.68	0.57	0	0.41	0	0	0	0	0	0	0.06	0	0.023	0.016	0	0	0	0	1323	1500	0	1	Na	Na	Na	1	773	112.776475	411.8793	38	Na
17.61	11.77	0	1.68	0.57	0	0.41	0	0	0	0	0	0	0.06	0	0.023	0.016	0	0	0	0	1323	1500	0	1	Na	Na	Na	1	823	112.776475	394.22733	37	Na
17.61	11.77	0	1.68	0.57	0	0.41	0	0	0	0	0	0	0.06	0	0.023	0.016	0	0	0	0	1323	1500	0	1	Na	Na	Na	1	873	107.87315	373.633365	38	Na
17.61	11.77	0	1.68	0.57	0	0.41	0	0	0	0	0	0	0.06	0	0.023	0.016	0	0	0	0	1323	1500	0	1	Na	Na	Na	1	923	101.98916	335.38743	38	Na
18	11.6	0	1.66	0.55	0	0.25	0	0	0	0	0	0	0.05	0	0.022	0.013	0	0	0	0	1323	1500	0	1	Na	Na	Na	1	293	208.881645	560.94038	53	Na
18	11.6	0	1.66	0.55	0	0.25	0	0	0	0	0	0	0.05	0	0.022	0.013	0	0	0	0	1323	1500	0	1	Na	Na	Na	1	573	150.041745	438.357255	39	Na
18	11.6	0	1.66	0.55	0	0.25	0	0	0	0	0	0	0.05	0	0.022	0.013	0	0	0	0	1323	1500	0	1	Na	Na	Na	1	673	142.196425	440.318585	39	Na
18	11.6	0	1.66	0.55	0	0.25	0	0	0	0	0	0	0.05	0	0.022	0.013	0	0	0	0	1323	1500	0	1	Na	Na	Na	1	773	128.467115	413.84063	37	Na
18	11.6	0	1.66	0.55	0	0.25	0	0	0	0	0	0	0.05	0	0.022	0.013	0	0	0	0	1323	1500	0	1	Na	Na	Na	1	823	131.40911	401.091985	36	Na
18	11.6	0	1.66	0.55	0	0.25	0	0	0	0	0	0	0.05	0	0.022	0.013	0	0	0	0	1323	1500	0	1	Na	Na	Na	1	873	120.621795	376.57536	35	Na
18	11.6	0	1.66	0.55	0	0.25	0	0	0	0	0	0	0.05	0	0.022	0.013	0	0	0	0	1323	1500	0	1	Na	Na	Na	1	923	125.52512	341.27142	36	Na
18	11.2	0	1.53	0.7	0	0.54	0	0	0	0	0	0	0.06	0	0.023	0.019	0	0	0	0	1323	0	0	1	Na	Na	Na	1	293	202.01699	561.921045	53	Na
18	11.2	0	1.53	0.7	0	0.54	0	0	0	0	0	0	0.06	0	0.023	0.019	0	0	0	0	1323	0	0	1	Na	Na	Na	1	523	158.86773	429.53127	44	Na
18	11.2	0	1.53	0.7	0	0.54	0	0	0	0	0	0	0.06	0	0.023	0.019	0	0	0	0	1323	0	0	1	Na	Na	Na	1	573	151.02241	419.72462	40	Na
18	11.2	0	1.53	0.7	0	0.54	0	0	0	0	0	0	0.06	0	0.023	0.019	0	0	0	0	1323	0	0	1	Na	Na	Na	1	673	145.13842	416.782625	39	Na
18	11.2	0	1.53	0.7	0	0.54	0	0	0	0	0	0	0.06	0	0.023	0.019	0	0	0	0	1323	0	0	1	Na	Na	Na	1	773	147.09975	405.014645	35	Na
18	11.2	0	1.53	0.7	0	0.54	0	0	0	0	0	0	0.06	0	0.023	0.019	0	0	0	0	1323	0	0	1	Na	Na	Na	1	823	143.17709	389.324005	29	Na
18	11.2	0	1.53	0.7	0	0.54	0	0	0	0	0	0	0.06	0	0.023	0.019	0	0	0	0	1323	0	0	1	Na	Na	Na	1	873	134.351105	375.594695	36	Na
18	11.2	0	1.53	0.7	0	0.54	0	0	0	0	0	0	0.06	0	0.023	0.019	0	0	0	0	1323	0	0	1	Na	Na	Na	1	923	129.44778	336.368095	40	Na
17.5	11.2	0	1.53	0.54	0	0.46	0	0	0	0	0	0	0.06	0	0.024	0.014	0	0	0	0	1323	0	0	1	Na	Na	Na	1	293	199.074995	550.153065	52	Na
17.5	11.2	0	1.53	0.54	0	0.46	0	0	0	0	0	0	0.06	0	0.024	0.014	0	0	0	0	1323	0	0	1	Na	Na	Na	1	523	157.887065	424.627945	39	Na
17.5	11.2	0	1.53	0.54	0	0.46	0	0	0	0	0	0	0.06	0	0.024	0.014	0	0	0	0	1323	0	0	1	Na	Na	Na	1	573	153.964405	411.8793	36	Na
17.5	11.2	0	1.53	0.54	0	0.46	0	0	0	0	0	0	0.06	0	0.024	0.014	0	0	0	0	1323	0	0	1	Na	Na	Na	1	673	142.196425	405.99531	36	Na
17.5	11.2	0	1.53	0.54	0	0.46	0	0	0	0	0	0	0.06	0	0.024	0.014	0	0	0	0	1323	0	0	1	Na	Na	Na	1	773	134.351105	395.207995	35	Na
17.5	11.2	0	1.53	0.54	0	0.46	0	0	0	0	0	0	0.06	0	0.024	0.014	0	0	0	0	1323	0	0	1	Na	Na	Na	1	823	139.25443	378.53669	33	Na
17.5	11.2	0	1.53	0.54	0	0.46	0	0	0	0	0	0	0.06	0	0.024	0.014	0	0	0	0	1323	0	0	1	Na	Na	Na	1	873	136.312435	359.904055	35	Na
17.5	11.2	0	1.53	0.54	0	0.46	0	0	0	0	0	0	0.06	0	0.024	0.014	0	0	0	0	1323	0	0	1	Na	Na	Na	1	923	132.389775	327.54211	42	Na
17.72	9.52	0.75	1.44	0.38	0	0.31	0	0	0	0	0	0	0.05	0	0.023	0.025	0	0	0	0	1373	1800	Na	Na	Na	1	Na	1	293	185.345685	558.97905	62	Na
17.72	9.52	0.75	1.44	0.38	0	0.31	0	0	0	0	0	0	0.05	0	0.023	0.025	0	0	0	0	1373	1800	Na	Na	Na	1	Na	1	373	152.98374	489.351835	50.7	Na
17.72	9.52	0.75	1.44	0.38	0	0.31	0	0	0	0	0	0	0.05	0	0.023	0.025	0	0	0	0	1373	1800	Na	Na	Na	1	Na	1	473	145.13842	435.41526	45.3	Na
17.72	9.52	0.75	1.44	0.38	0	0.31	0	0	0	0	0	0	0.05	0	0.023	0.025	0	0	0	0	1373	1800	Na	Na	Na	1	Na	1	573	128.467115	407.95664	40.1	Na
17.72	9.52	0.75	1.44	0.38	0	0.31	0	0	0	0	0	0	0.05	0	0.023	0.025	0	0	0	0	1373	1800	Na	Na	Na	1	Na	1	623	128.467115	427.56994	38	Na
17.72	9.52	0.75	1.44	0.38	0	0.31	0	0	0	0	0	0	0.05	0	0.023	0.025	0	0	0	0	1373	1800	Na	Na	Na	1	Na	1	673	118.660465	407.95664	38.8	Na
17.72	9.52	0.75	1.44	0.38	0	0.31	0	0	0	0	0	0	0.05	0	0.023	0.025	0	0	0	0	1373	1800	Na	Na	Na	1	Na	1	773	114.737805	395.207995	36.6	Na
17.72	9.52	0.75	1.44	0.38	0	0.31	0	0	0	0	0	0	0.05	0	0.023	0.025	0	0	0	0	1373	1800	Na	Na	Na	1	Na	1	873	109.83448	364.80738	37.8	Na
17.72	9.52	0.75	1.44	0.38	0	0.31	0	0	0	0	0	0	0.05	0	0.023	0.025	0	0	0	0	1373	1800	Na	Na	Na	1	Na	1	973	110.815145	292.23817	34.7	Na
17.72	9.52	0.75	1.44	0.38	0	0.44	0	0	0	0	0	0	0.045	0	0.033	0.025	0	0	0	0	1293	0	Na	Na	Na	1	Na	2	293	292.23817	593.302325	54.1	Na
17.72	9.52	0.75	1.44	0.38	0	0.44	0	0	0	0	0	0	0.045	0	0.033	0.025	0	0	0	0	1293	0	Na	Na	Na	1	Na	2	373	317.73546	523.67511	39.6	Na
17.72	9.52	0.75	1.44	0.38	0	0.44	0	0	0	0	0	0	0.045	0	0.033	0.025	0	0	0	0	1293	0	Na	Na	Na	1	Na	2	473	242.224255	464.83521	37.1	Na
17.72	9.52	0.75	1.44	0.38	0	0.44	0	0	0	0	0	0	0.045	0	0.033	0.025	0	0	0	0	1293	0	Na	Na	Na	1	Na	2	573	227.51428	426.589275	32.1	Na
17.72	9.52	0.75	1.44	0.38	0	0.44	0	0	0	0	0	0	0.045	0	0.033	0.025	0	0	0	0	1293	0	Na	Na	Na	1	Na	2	673	262.81822	415.80196	28	Na
17.72	9.52	0.75	1.44	0.38	0	0.44	0	0	0	0	0	0	0.045	0	0.033	0.025	0	0	0	0	1293	0	Na	Na	Na	1	Na	2	773	193.191005	395.207995	29.6	Na
17.72	9.52	0.75	1.44	0.38	0	0.44	0	0	0	0	0	0	0.045	0	0.033	0.025	0	0	0	0	1293	0	Na	Na	Na	1	Na	2	823	212.804305	383.440015	30.1	Na
17.72	9.52	0.75	1.44	0.38	0	0.44	0	0	0	0	0	0	0.045	0	0.033	0.025	0	0	0	0	1293	0	Na	Na	Na	1	Na	2	873	193.191005	367.749375	33.6	Na
17.72	9.52	0.75	1.44	0.38	0	0.44	0	0	0	0	0	0	0.045	0	0.033	0.025	0	0	0	0	1293	0	Na	Na	Na	1	Na	2	973	182.40369	300.08349	39.7	Na
17.86	9.57	0.32	1.55	0.32	0	0.44	0	0	0	0	0	0	0.05	0	0.033	0.021	0	0	0	0	1279	120	Na	Na	Na	1	Na	2	293	330.484105	596.24432	51.1	Na
17.86	9.57	0.32	1.55	0.32	0	0.44	0	0	0	0	0	0	0.05	0	0.033	0.021	0	0	0	0	1279	120	Na	Na	Na	1	Na	2	373	301.064155	518.771785	46.9	Na
17.86	9.57	0.32	1.55	0.32	0	0.44	0	0	0	0	0	0	0.05	0	0.033	0.021	0	0	0	0	1279	120	Na	Na	Na	1	Na	2	473	281.450855	456.98989	35.7	Na
17.86	9.57	0.32	1.55	0.32	0	0.44	0	0	0	0	0	0	0.05	0	0.033	0.021	0	0	0	0	1279	120	Na	Na	Na	1	Na	2	573	265.760215	432.473265	30.6	Na
17.86	9.57	0.32	1.55	0.32	0	0.44	0	0	0	0	0	0	0.05	0	0.033	0.021	0	0	0	0	1279	120	Na	Na	Na	1	Na	2	673	279.489525	427.56994	18.3	Na
17.86	9.57	0.32	1.55	0.32	0	0.44	0	0	0	0	0	0	0.05	0	0.033	0.021	0	0	0	0	1279	120	Na	Na	Na	1	Na	2	773	247.12758	403.053315	29.8	Na
17.86	9.57	0.32	1.55	0.32	0	0.44	0	0	0	0	0	0	0.05	0	0.033	0.021	0	0	0	0	1279	120	Na	Na	Na	1	Na	2	873	242.224255	352.058735	31	Na
17.86	9.57	0.32	1.55	0.32	0	0.44	0	0	0	0	0	0	0.05	0	0.033	0.021	0	0	0	0	1279	120	Na	Na	Na	1	Na	2	973	219.66896	293.218835	32.8	Na
17.86	9.57	0.32	1.55	0.32	0	0.45	0	0	0	0	0	0	0.05	0	0.022	0.021	0	0	0	0	1383	360	Na	Na	Na	1	Na	2	293	209.86231	571.727695	45.1	Na
17.86	9.57	0.32	1.55	0.32	0	0.45	0	0	0	0	0	0	0.05	0	0.022	0.021	0	0	0	0	1383	360	Na	Na	Na	1	Na	2	373	193.191005	507.003805	46.9	Na
17.86	9.57	0.32	1.55	0.32	0	0.45	0	0	0	0	0	0	0.05	0	0.022	0.021	0	0	0	0	1383	360	Na	Na	Na	1	Na	2	473	179.461695	445.22191	39.6	Na
17.86	9.57	0.32	1.55	0.32	0	0.45	0	0	0	0	0	0	0.05	0	0.022	0.021	0	0	0	0	1383	360	Na	Na	Na	1	Na	2	523	152.98374	429.53127	38.4	Na
17.86	9.57	0.32	1.55	0.32	0	0.45	0	0	0	0	0	0	0.05	0	0.022	0.021	0	0	0	0	1383	360	Na	Na	Na	1	Na	2	573	147.09975	430.511935	41.3	Na
