Repository: dactom/ml_austenitic_ss

#austenitic stainless steel machine learning trial
#
Based on the Materials Algorithm Project database from here
https://www.phase-trans.msm.cam.ac.uk/map/data/materials/austenitic.data.html
I have developed a machine learning algorithm that can predict the relationship between the mechanical properties and test tempeartures.

The file matprop_standalone.ipynb is the training model which will save the weights and the scaler.

The prediction is calculated with matprop_predict.ipynb file which loads the weights and scaler files, aus_ss.pt and scaler.pkl respectively.

File: STMECH_AUS_SS_V1.txt (part 8 of 8)
Cr	Ni	Mo	Mn	Si	Nb	Ti	Zr	Ta	V	W	Cu	N	C	B	P	S	Co	Al	Sn	Pb	Solution_treatment_temperature	Solution_treatment_time(s)	WQ	AQ	GS	Type of melting	Size of ingot	Product form	Temperature (K)	YS(MPa)	UTS(MPa)	El(%)	Area_reduction (%)	Comments
18.02	9.8	0	1.58	0.45	0	0.37	0	0	0	0	0	0	0.06	0	0	0	0	0	0	0	1323	7200	1	0	Na	2	Na	3	293	219.66896	579.573015	50.2	Na
18.02	9.8	0	1.58	0.45	0	0.37	0	0	0	0	0	0	0.06	0	0	0	0	0	0	0	1323	7200	1	0	Na	2	Na	3	373	198.09433	512.887795	50.8	Na
18.02	9.8	0	1.58	0.45	0	0.37	0	0	0	0	0	0	0.06	0	0	0	0	0	0	0	1323	7200	1	0	Na	2	Na	3	473	179.461695	456.98989	53.4	Na
18.02	9.8	0	1.58	0.45	0	0.37	0	0	0	0	0	0	0.06	0	0	0	0	0	0	0	1323	7200	1	0	Na	2	Na	3	573	169.655045	449.14457	38	Na
18.02	9.8	0	1.58	0.45	0	0.37	0	0	0	0	0	0	0.06	0	0	0	0	0	0	0	1323	7200	1	0	Na	2	Na	3	673	160.82906	456.009225	37.7	Na
18.02	9.8	0	1.58	0.45	0	0.37	0	0	0	0	0	0	0.06	0	0	0	0	0	0	0	1323	7200	1	0	Na	2	Na	3	773	158.86773	432.473265	35.3	Na
18.02	9.8	0	1.58	0.45	0	0.37	0	0	0	0	0	0	0.06	0	0	0	0	0	0	0	1323	7200	1	0	Na	2	Na	3	873	145.13842	361.865385	35.2	Na
18.02	9.8	0	1.58	0.45	0	0.37	0	0	0	0	0	0	0.06	0	0	0	0	0	0	0	1323	7200	1	0	Na	2	Na	3	973	121.60246	230.456275	50.6	Na
17.86	11.7	0	1.5	0.29	0.79	0	0	0	0	0	0	0	0.06	0	0.014	0.009	0	0	0	0	1373	1500	0	1	Na	Na	Na	1	293	259.876225	634.490255	46	Na
17.86	11.7	0	1.5	0.29	0.79	0	0	0	0	0	0	0	0.06	0	0.014	0.009	0	0	0	0	1373	1500	0	1	Na	Na	Na	1	473	203.97832	483.467845	39	Na
17.86	11.7	0	1.5	0.29	0.79	0	0	0	0	0	0	0	0.06	0	0.014	0.009	0	0	0	0	1373	1500	0	1	Na	Na	Na	1	573	182.40369	456.98989	36	Na
17.86	11.7	0	1.5	0.29	0.79	0	0	0	0	0	0	0	0.06	0	0.014	0.009	0	0	0	0	1373	1500	0	1	Na	Na	Na	1	673	172.59704	456.98989	36	Na
17.86	11.7	0	1.5	0.29	0.79	0	0	0	0	0	0	0	0.06	0	0.014	0.009	0	0	0	0	1373	1500	0	1	Na	Na	Na	1	773	165.732385	429.53127	33	Na
17.86	11.7	0	1.5	0.29	0.79	0	0	0	0	0	0	0	0.06	0	0.014	0.009	0	0	0	0	1373	1500	0	1	Na	Na	Na	1	823	166.71305	413.84063	36	Na
17.86	11.7	0	1.5	0.29	0.79	0	0	0	0	0	0	0	0.06	0	0.014	0.009	0	0	0	0	1373	1500	0	1	Na	Na	Na	1	873	168.67438	395.207995	36	Na
17.86	11.7	0	1.5	0.29	0.79	0	0	0	0	0	0	0	0.06	0	0.014	0.009	0	0	0	0	1373	1500	0	1	Na	Na	Na	1	923	157.887065	357.942725	38	Na
17.6	12.4	0	1.7	0.47	0.84	0	0	0	0	0	0	0	0.065	0	0.024	0.015	0	0	0	0	1373	1500	0	1	Na	Na	Na	1	293	244.185585	583.495675	49	Na
17.6	12.4	0	1.7	0.47	0.84	0	0	0	0	0	0	0	0.065	0	0.024	0.015	0	0	0	0	1373	1500	0	1	Na	Na	Na	1	473	185.345685	466.79654	42	Na
17.6	12.4	0	1.7	0.47	0.84	0	0	0	0	0	0	0	0.065	0	0.024	0.015	0	0	0	0	1373	1500	0	1	Na	Na	Na	1	573	169.655045	440.318585	38	Na
17.6	12.4	0	1.7	0.47	0.84	0	0	0	0	0	0	0	0.065	0	0.024	0.015	0	0	0	0	1373	1500	0	1	Na	Na	Na	1	673	158.86773	438.357255	36	Na
17.6	12.4	0	1.7	0.47	0.84	0	0	0	0	0	0	0	0.065	0	0.024	0.015	0	0	0	0	1373	1500	0	1	Na	Na	Na	1	773	145.13842	411.8793	36	Na
17.6	12.4	0	1.7	0.47	0.84	0	0	0	0	0	0	0	0.065	0	0.024	0.015	0	0	0	0	1373	1500	0	1	Na	Na	Na	1	823	151.02241	398.14999	36	Na
17.6	12.4	0	1.7	0.47	0.84	0	0	0	0	0	0	0	0.065	0	0.024	0.015	0	0	0	0	1373	1500	0	1	Na	Na	Na	1	873	148.080415	387.362675	38	Na
17.6	12.4	0	1.7	0.47	0.84	0	0	0	0	0	0	0	0.065	0	0.024	0.015	0	0	0	0	1373	1500	0	1	Na	Na	Na	1	923	147.09975	335.38743	39	Na
17.84	12.1	0	1.4	0.37	0.64	0	0	0	0	0	0	0	0.04	0	0.021	0.018	0	0	0	0	1373	1500	0	1	Na	Na	Na	1	293	239.28226	599.186315	47	Na
17.84	12.1	0	1.4	0.37	0.64	0	0	0	0	0	0	0	0.04	0	0.021	0.018	0	0	0	0	1373	1500	0	1	Na	Na	Na	1	473	188.28768	464.83521	40	Na
17.84	12.1	0	1.4	0.37	0.64	0	0	0	0	0	0	0	0.04	0	0.021	0.018	0	0	0	0	1373	1500	0	1	Na	Na	Na	1	573	171.616375	435.41526	38	Na
17.84	12.1	0	1.4	0.37	0.64	0	0	0	0	0	0	0	0.04	0	0.021	0.018	0	0	0	0	1373	1500	0	1	Na	Na	Na	1	673	160.82906	435.41526	34	Na
17.84	12.1	0	1.4	0.37	0.64	0	0	0	0	0	0	0	0.04	0	0.021	0.018	0	0	0	0	1373	1500	0	1	Na	Na	Na	1	773	153.964405	405.014645	34	Na
17.84	12.1	0	1.4	0.37	0.64	0	0	0	0	0	0	0	0.04	0	0.021	0.018	0	0	0	0	1373	1500	0	1	Na	Na	Na	1	823	150.041745	400.11132	32	Na
17.84	12.1	0	1.4	0.37	0.64	0	0	0	0	0	0	0	0.04	0	0.021	0.018	0	0	0	0	1373	1500	0	1	Na	Na	Na	1	873	148.080415	362.84605	34	Na
17.84	12.1	0	1.4	0.37	0.64	0	0	0	0	0	0	0	0.04	0	0.021	0.018	0	0	0	0	1373	1500	0	1	Na	Na	Na	1	923	147.09975	355.00073	37	Na
18.3	11	0	1.71	0.45	0.77	0	0	0	0	0	0	0	0.065	0	0.019	0.02	0	0	0	0	1373	1500	0	1	Na	Na	Na	1	293	244.185585	611.93496	46	Na
17.84	12.1	0	1.4	0.37	0.64	0	0	0	0	0	0	0	0.04	0	0.021	0.018	0	0	0	0	1373	1500	0	1	Na	Na	Na	1	473	199.074995	477.583855	39	Na
17.84	12.1	0	1.4	0.37	0.64	0	0	0	0	0	0	0	0.04	0	0.021	0.018	0	0	0	0	1373	1500	0	1	Na	Na	Na	1	573	183.384355	449.14457	35	Na
17.84	12.1	0	1.4	0.37	0.64	0	0	0	0	0	0	0	0.04	0	0.021	0.018	0	0	0	0	1373	1500	0	1	Na	Na	Na	1	673	166.71305	443.26058	35	Na
17.84	12.1	0	1.4	0.37	0.64	0	0	0	0	0	0	0	0.04	0	0.021	0.018	0	0	0	0	1373	1500	0	1	Na	Na	Na	1	773	157.887065	419.72462	36	Na
17.84	12.1	0	1.4	0.37	0.64	0	0	0	0	0	0	0	0.04	0	0.021	0.018	0	0	0	0	1373	1500	0	1	Na	Na	Na	1	823	157.887065	400.11132	32	Na
17.84	12.1	0	1.4	0.37	0.64	0	0	0	0	0	0	0	0.04	0	0.021	0.018	0	0	0	0	1373	1500	0	1	Na	Na	Na	1	873	151.02241	384.42068	35	Na
17.84	12.1	0	1.4	0.37	0.64	0	0	0	0	0	0	0	0.04	0	0.021	0.018	0	0	0	0	1373	1500	0	1	Na	Na	Na	1	923	153.964405	354.020065	37	Na
17.8	12.02	0	1.46	0.42	0.69	0	0	0	0	0	0	0	0.05	0	0.019	0.016	0	0	0	0	1373	1500	0	1	Na	Na	Na	1	293	254.9729	615.85762	46	Na
17.8	12.02	0	1.46	0.42	0.69	0	0	0	0	0	0	0	0.05	0	0.019	0.016	0	0	0	0	1373	1500	0	1	Na	Na	Na	1	473	202.01699	485.429175	38	Na
17.8	12.02	0	1.46	0.42	0.69	0	0	0	0	0	0	0	0.05	0	0.019	0.016	0	0	0	0	1373	1500	0	1	Na	Na	Na	1	573	182.40369	456.009225	36	Na
17.8	12.02	0	1.46	0.42	0.69	0	0	0	0	0	0	0	0.05	0	0.019	0.016	0	0	0	0	1373	1500	0	1	Na	Na	Na	1	673	169.655045	449.14457	34	Na
17.8	12.02	0	1.46	0.42	0.69	0	0	0	0	0	0	0	0.05	0	0.019	0.016	0	0	0	0	1373	1500	0	1	Na	Na	Na	1	773	161.809725	427.56994	34	Na
17.8	12.02	0	1.46	0.42	0.69	0	0	0	0	0	0	0	0.05	0	0.019	0.016	0	0	0	0	1373	1500	0	1	Na	Na	Na	1	823	161.809725	413.84063	34	Na
17.8	12.02	0	1.46	0.42	0.69	0	0	0	0	0	0	0	0.05	0	0.019	0.016	0	0	0	0	1373	1500	0	1	Na	Na	Na	1	873	155.925735	389.324005	34	Na
17.8	12.02	0	1.46	0.42	0.69	0	0	0	0	0	0	0	0.05	0	0.019	0.016	0	0	0	0	1373	1500	0	1	Na	Na	Na	1	923	157.887065	367.749375	36	Na
17.56	11.2	0	1.32	0.43	0.92	0	0	0	0	0	0	0	0.07	0	0.015	0.005	0	0	0	0	Na	Na	Na	Na	Na	1	Na	1	293	234.378935	605.070305	48	Na
17.56	11.2	0	1.32	0.43	0.92	0	0	0	0	0	0	0	0.07	0	0.015	0.005	0	0	0	0	Na	Na	Na	Na	Na	1	Na	1	473	185.345685	475.622525	41	Na
17.56	11.2	0	1.32	0.43	0.92	0	0	0	0	0	0	0	0.07	0	0.015	0.005	0	0	0	0	Na	Na	Na	Na	Na	1	Na	1	573	168.67438	454.047895	36	Na
17.56	11.2	0	1.32	0.43	0.92	0	0	0	0	0	0	0	0.07	0	0.015	0.005	0	0	0	0	Na	Na	Na	Na	Na	1	Na	1	673	151.02241	452.086565	36	Na
17.56	11.2	0	1.32	0.43	0.92	0	0	0	0	0	0	0	0.07	0	0.015	0.005	0	0	0	0	Na	Na	Na	Na	Na	1	Na	1	773	148.080415	426.589275	34	Na
17.56	11.2	0	1.32	0.43	0.92	0	0	0	0	0	0	0	0.07	0	0.015	0.005	0	0	0	0	Na	Na	Na	Na	Na	1	Na	1	823	147.09975	410.898635	34	Na
17.56	11.2	0	1.32	0.43	0.92	0	0	0	0	0	0	0	0.07	0	0.015	0.005	0	0	0	0	Na	Na	Na	Na	Na	1	Na	1	873	142.196425	394.22733	33	Na
17.56	11.2	0	1.32	0.43	0.92	0	0	0	0	0	0	0	0.07	0	0.015	0.005	0	0	0	0	Na	Na	Na	Na	Na	1	Na	1	923	143.17709	364.80738	42	Na
17.4	12.3	0	1.37	0.44	0.95	0	0	0	0	0	0	0	0.07	0	0.01	0.01	0	0	0	0	1373	Na	0	1	Na	1	Na	1	293	249.08891	625.66427	47	Na
17.4	12.3	0	1.37	0.44	0.95	0	0	0	0	0	0	0	0.07	0	0.01	0.01	0	0	0	0	1373	Na	0	1	Na	1	Na	1	473	179.461695	481.506515	42	Na
17.4	12.3	0	1.37	0.44	0.95	0	0	0	0	0	0	0	0.07	0	0.01	0.01	0	0	0	0	1373	Na	0	1	Na	1	Na	1	573	165.732385	469.738535	38	Na
17.4	12.3	0	1.37	0.44	0.95	0	0	0	0	0	0	0	0.07	0	0.01	0.01	0	0	0	0	1373	Na	0	1	Na	1	Na	1	673	150.041745	462.87388	36	Na
17.4	12.3	0	1.37	0.44	0.95	0	0	0	0	0	0	0	0.07	0	0.01	0.01	0	0	0	0	1373	Na	0	1	Na	1	Na	1	773	145.13842	456.009225	34	Na
17.4	12.3	0	1.37	0.44	0.95	0	0	0	0	0	0	0	0.07	0	0.01	0.01	0	0	0	0	1373	Na	0	1	Na	1	Na	1	823	145.13842	427.56994	35	Na
17.4	12.3	0	1.37	0.44	0.95	0	0	0	0	0	0	0	0.07	0	0.01	0.01	0	0	0	0	1373	Na	0	1	Na	1	Na	1	873	142.196425	405.99531	37	Na
17.4	12.3	0	1.37	0.44	0.95	0	0	0	0	0	0	0	0.07	0	0.01	0.01	0	0	0	0	1373	Na	0	1	Na	1	Na	1	923	136.312435	376.57536	37	Na
18.02	11.9	0	1.62	0.38	0.92	0	0	0	0	0	0	0	0.07	0	0.016	0.011	0	0	0	0	1373	Na	0	1	Na	1	Na	1	293	244.185585	625.66427	46	Na
18.02	11.9	0	1.62	0.38	0.92	0	0	0	0	0	0	0	0.07	0	0.016	0.011	0	0	0	0	1373	Na	0	1	Na	1	Na	1	473	185.345685	478.56452	40	Na
18.02	11.9	0	1.62	0.38	0.92	0	0	0	0	0	0	0	0.07	0	0.016	0.011	0	0	0	0	1373	Na	0	1	Na	1	Na	1	573	174.55837	458.95122	35.5	Na
18.02	11.9	0	1.62	0.38	0.92	0	0	0	0	0	0	0	0.07	0	0.016	0.011	0	0	0	0	1373	Na	0	1	Na	1	Na	1	673	160.82906	456.009225	33.5	Na
18.02	11.9	0	1.62	0.38	0.92	0	0	0	0	0	0	0	0.07	0	0.016	0.011	0	0	0	0	1373	Na	0	1	Na	1	Na	1	773	153.964405	429.53127	33.5	Na
18.02	11.9	0	1.62	0.38	0.92	0	0	0	0	0	0	0	0.07	0	0.016	0.011	0	0	0	0	1373	Na	0	1	Na	1	Na	1	823	152.98374	416.782625	31.5	Na
18.02	11.9	0	1.62	0.38	0.92	0	0	0	0	0	0	0	0.07	0	0.016	0.011	0	0	0	0	1373	Na	0	1	Na	1	Na	1	873	151.02241	398.14999	35	Na
18.02	11.9	0	1.62	0.38	0.92	0	0	0	0	0	0	0	0.07	0	0.016	0.011	0	0	0	0	1373	Na	0	1	Na	1	Na	1	923	150.041745	367.749375	38	Na
18.17	11.58	0	1.45	0.35	0.6	0	0	0	0	0	0	0	0.04	0	0.02	0.016	0	0	0	0	1373	Na	0	1	Na	1	Na	1	293	238.301595	563.882375	44	Na
18.17	11.58	0	1.45	0.35	0.6	0	0	0	0	0	0	0	0.04	0	0.02	0.016	0	0	0	0	1373	Na	0	1	Na	1	Na	1	473	196.133	456.98989	38	Na
18.17	11.58	0	1.45	0.35	0.6	0	0	0	0	0	0	0	0.04	0	0.02	0.016	0	0	0	0	1373	Na	0	1	Na	1	Na	1	573	182.40369	432.473265	34	Na
18.17	11.58	0	1.45	0.35	0.6	0	0	0	0	0	0	0	0.04	0	0.02	0.016	0	0	0	0	1373	Na	0	1	Na	1	Na	1	673	169.655045	429.53127	33	Na
18.17	11.58	0	1.45	0.35	0.6	0	0	0	0	0	0	0	0.04	0	0.02	0.016	0	0	0	0	1373	Na	0	1	Na	1	Na	1	773	166.71305	403.053315	33	Na
18.17	11.58	0	1.45	0.35	0.6	0	0	0	0	0	0	0	0.04	0	0.02	0.016	0	0	0	0	1373	Na	0	1	Na	1	Na	1	823	161.809725	390.30467	32	Na
18.17	11.58	0	1.45	0.35	0.6	0	0	0	0	0	0	0	0.04	0	0.02	0.016	0	0	0	0	1373	Na	0	1	Na	1	Na	1	873	160.82906	370.69137	34	Na
18.17	11.58	0	1.45	0.35	0.6	0	0	0	0	0	0	0	0.04	0	0.02	0.016	0	0	0	0	1373	Na	0	1	Na	1	Na	1	923	152.98374	335.38743	38	Na
18.16	11.66	0	1.64	0.51	0.66	0	0	0	0	0	0	0	0.05	0	0.018	0.017	0	0	0	0	1348	Na	0	1	Na	1	Na	1	293	252.030905	607.031635	60.5	Na
18.16	11.66	0	1.64	0.51	0.66	0	0	0	0	0	0	0	0.05	0	0.018	0.017	0	0	0	0	1348	Na	0	1	Na	1	Na	1	373	204.958985	534.462425	48.5	Na
18.16	11.66	0	1.64	0.51	0.66	0	0	0	0	0	0	0	0.05	0	0.018	0.017	0	0	0	0	1348	Na	0	1	Na	1	Na	1	423	193.191005	499.158485	43	Na
18.16	11.66	0	1.64	0.51	0.66	0	0	0	0	0	0	0	0.05	0	0.018	0.017	0	0	0	0	1348	Na	0	1	Na	1	Na	1	473	181.423025	468.75787	44.5	Na
18.16	11.66	0	1.64	0.51	0.66	0	0	0	0	0	0	0	0.05	0	0.018	0.017	0	0	0	0	1348	Na	0	1	Na	1	Na	1	573	167.693715	451.1059	39.5	Na
18.16	11.66	0	1.64	0.51	0.66	0	0	0	0	0	0	0	0.05	0	0.018	0.017	0	0	0	0	1348	Na	0	1	Na	1	Na	1	673	152.003075	446.202575	39	Na
18.16	11.66	0	1.64	0.51	0.66	0	0	0	0	0	0	0	0.05	0	0.018	0.017	0	0	0	0	1348	Na	0	1	Na	1	Na	1	773	143.17709	420.705285	36	Na
18.1	11.7	0	1.47	0.48	0.9	0	0	0	0	0	0	0	0.065	0	0.02	0.022	0	0	0	0	1373	Na	0	1	Na	1	Na	1	293	247.12758	564.86304	47	Na
18.1	11.7	0	1.47	0.48	0.9	0	0	0	0	0	0	0	0.065	0	0.02	0.022	0	0	0	0	1373	Na	0	1	Na	1	Na	1	473	198.09433	443.26058	38	Na
18.1	11.7	0	1.47	0.48	0.9	0	0	0	0	0	0	0	0.065	0	0.02	0.022	0	0	0	0	1373	Na	0	1	Na	1	Na	1	573	179.461695	419.72462	36	Na
18.1	11.7	0	1.47	0.48	0.9	0	0	0	0	0	0	0	0.065	0	0.02	0.022	0	0	0	0	1373	Na	0	1	Na	1	Na	1	673	168.67438	411.8793	35	Na
18.1	11.7	0	1.47	0.48	0.9	0	0	0	0	0	0	0	0.065	0	0.02	0.022	0	0	0	0	1373	Na	0	1	Na	1	Na	1	773	165.732385	387.362675	34	Na
18.1	11.7	0	1.47	0.48	0.9	0	0	0	0	0	0	0	0.065	0	0.02	0.022	0	0	0	0	1373	Na	0	1	Na	1	Na	1	823	161.809725	375.594695	33	Na
18.1	11.7	0	1.47	0.48	0.9	0	0	0	0	0	0	0	0.065	0	0.02	0.022	0	0	0	0	1373	Na	0	1	Na	1	Na	1	873	157.887065	357.942725	36	Na
18.1	11.7	0	1.47	0.48	0.9	0	0	0	0	0	0	0	0.065	0	0.02	0.022	0	0	0	0	1373	Na	0	1	Na	1	Na	1	923	151.02241	330.484105	34	Na
18.08	11.69	0	1.46	0.42	0.92	0	0	0	0	0	0	0	0.05	0	0.017	0.018	0	0	0	0	1373	Na	0	1	Na	2	Na	1	293	266.74088	636.451585	51.8	Na
18.08	11.69	0	1.46	0.42	0.92	0	0	0	0	0	0	0	0.05	0	0.017	0.018	0	0	0	0	1373	Na	0	1	Na	2	Na	1	373	209.86231	543.28841	46.3	Na
18.08	11.69	0	1.46	0.42	0.92	0	0	0	0	0	0	0	0.05	0	0.017	0.018	0	0	0	0	1373	Na	0	1	Na	2	Na	1	473	215.7463	481.506515	41.9	Na
18.08	11.69	0	1.46	0.42	0.92	0	0	0	0	0	0	0	0.05	0	0.017	0.018	0	0	0	0	1373	Na	0	1	Na	2	Na	1	573	198.09433	454.047895	37	Na
18.08	11.69	0	1.46	0.42	0.92	0	0	0	0	0	0	0	0.05	0	0.017	0.018	0	0	0	0	1373	Na	0	1	Na	2	Na	1	673	202.01699	466.79654	35.6	Na
18.08	11.69	0	1.46	0.42	0.92	0	0	0	0	0	0	0	0.05	0	0.017	0.018	0	0	0	0	1373	Na	0	1	Na	2	Na	1	723	163.771055	435.41526	32.9	Na
18.08	11.69	0	1.46	0.42	0.92	0	0	0	0	0	0	0	0.05	0	0.017	0.018	0	0	0	0	1373	Na	0	1	Na	2	Na	1	773	160.82906	419.72462	32.9	Na
18.08	11.69	0	1.46	0.42	0.92	0	0	0	0	0	0	0	0.05	0	0.017	0.018	0	0	0	0	1373	Na	0	1	Na	2	Na	1	823	158.86773	408.937305	32.5	Na
18.08	11.69	0	1.46	0.42	0.92	0	0	0	0	0	0	0	0.05	0	0.017	0.018	0	0	0	0	1373	Na	0	1	Na	2	Na	1	873	155.925735	395.207995	35.4	Na
18.08	11.69	0	1.46	0.42	0.92	0	0	0	0	0	0	0	0.05	0	0.017	0.018	0	0	0	0	1373	Na	0	1	Na	2	Na	1	973	148.080415	293.218835	49	Na
18.2	11.64	0	1.43	0.46	0.89	0	0	0	0	0	0	0	0.05	0	0.019	0.017	0	0	0	0	1373	1800	0	1	Na	2	Na	1	293	266.74088	648.219565	53.7	Na
18.2	11.64	0	1.43	0.46	0.89	0	0	0	0	0	0	0	0.05	0	0.019	0.017	0	0	0	0	1373	1800	0	1	Na	2	Na	1	373	225.55295	539.36575	45	Na
18.2	11.64	0	1.43	0.46	0.89	0	0	0	0	0	0	0	0.05	0	0.019	0.017	0	0	0	0	1373	1800	0	1	Na	2	Na	1	473	203.97832	481.506515	42.4	Na
18.2	11.64	0	1.43	0.46	0.89	0	0	0	0	0	0	0	0.05	0	0.019	0.017	0	0	0	0	1373	1800	0	1	Na	2	Na	1	523	194.17167	481.506515	41.2	Na
18.2	11.64	0	1.43	0.46	0.89	0	0	0	0	0	0	0	0.05	0	0.019	0.017	0	0	0	0	1373	1800	0	1	Na	2	Na	1	573	185.345685	458.95122	37.4	Na
18.2	11.64	0	1.43	0.46	0.89	0	0	0	0	0	0	0	0.05	0	0.019	0.017	0	0	0	0	1373	1800	0	1	Na	2	Na	1	623	174.55837	452.086565	34.2	Na
18.2	11.64	0	1.43	0.46	0.89	0	0	0	0	0	0	0	0.05	0	0.019	0.017	0	0	0	0	1373	1800	0	1	Na	2	Na	1	673	193.191005	456.009225	33.5	Na
18.2	11.64	0	1.43	0.46	0.89	0	0	0	0	0	0	0	0.05	0	0.019	0.017	0	0	0	0	1373	1800	0	1	Na	2	Na	1	723	180.44236	443.26058	33	Na
18.2	11.64	0	1.43	0.46	0.89	0	0	0	0	0	0	0	0.05	0	0.019	0.017	0	0	0	0	1373	1800	0	1	Na	2	Na	1	773	169.655045	432.473265	31.7	Na
18.2	11.64	0	1.43	0.46	0.89	0	0	0	0	0	0	0	0.05	0	0.019	0.017	0	0	0	0	1373	1800	0	1	Na	2	Na	1	823	180.44236	429.53127	33.2	Na
18.2	11.64	0	1.43	0.46	0.89	0	0	0	0	0	0	0	0.05	0	0.019	0.017	0	0	0	0	1373	1800	0	1	Na	2	Na	1	873	174.55837	400.11132	37.2	Na
18.2	11.64	0	1.43	0.46	0.89	0	0	0	0	0	0	0	0.05	0	0.019	0.017	0	0	0	0	1373	1800	0	1	Na	2	Na	1	973	148.080415	282.43152	40.4	Na
18.02	11.72	0	1.43	0.37	0.89	0	0	0	0	0	0	0	0.05	0	0.023	0.022	0	0	0	0	1373	Na	0	1	Na	2	Na	1	293	265.760215	648.219565	53.8	Na
18.02	11.72	0	1.43	0.37	0.89	0	0	0	0	0	0	0	0.05	0	0.023	0.022	0	0	0	0	1373	Na	0	1	Na	2	Na	1	373	225.55295	540.346415	46	Na
18.02	11.72	0	1.43	0.37	0.89	0	0	0	0	0	0	0	0.05	0	0.023	0.022	0	0	0	0	1373	Na	0	1	Na	2	Na	1	473	209.86231	478.56452	41.2	Na
18.02	11.72	0	1.43	0.37	0.89	0	0	0	0	0	0	0	0.05	0	0.023	0.022	0	0	0	0	1373	Na	0	1	Na	2	Na	1	573	188.28768	456.009225	38.2	Na
18.02	11.72	0	1.43	0.37	0.89	0	0	0	0	0	0	0	0.05	0	0.023	0.022	0	0	0	0	1373	Na	0	1	Na	2	Na	1	623	179.461695	448.163905	31.7	Na
18.02	11.72	0	1.43	0.37	0.89	0	0	0	0	0	0	0	0.05	0	0.023	0.022	0	0	0	0	1373	Na	0	1	Na	2	Na	1	673	172.59704	448.163905	35.4	Na
18.02	11.72	0	1.43	0.37	0.89	0	0	0	0	0	0	0	0.05	0	0.023	0.022	0	0	0	0	1373	Na	0	1	Na	2	Na	1	723	166.71305	438.357255	34	Na
18.02	11.72	0	1.43	0.37	0.89	0	0	0	0	0	0	0	0.05	0	0.023	0.022	0	0	0	0	1373	Na	0	1	Na	2	Na	1	773	160.82906	426.589275	35.2	Na
18.02	11.72	0	1.43	0.37	0.89	0	0	0	0	0	0	0	0.05	0	0.023	0.022	0	0	0	0	1373	Na	0	1	Na	2	Na	1	823	161.809725	413.84063	34	Na
18.02	11.72	0	1.43	0.37	0.89	0	0	0	0	0	0	0	0.05	0	0.023	0.022	0	0	0	0	1373	Na	0	1	Na	2	Na	1	873	157.887065	367.749375	35.7	Na
18.02	11.72	0	1.43	0.37	0.89	0	0	0	0	0	0	0	0.05	0	0.023	0.022	0	0	0	0	1373	Na	0	1	Na	2	Na	1	973	139.25443	295.180165	57.6	Na
18	11.47	0	1.41	0.4	0.9	0	0	0	0	0	0	0	0.05	0	0.023	0.018	0	0	0	0	1373	1800	0	1	Na	2	Na	1	293	253.01157	628.606265	50.8	Na
18	11.47	0	1.41	0.4	0.9	0	0	0	0	0	0	0	0.05	0	0.023	0.018	0	0	0	0	1373	1800	0	1	Na	2	Na	1	373	198.09433	537.40442	48.1	Na
18	11.47	0	1.41	0.4	0.9	0	0	0	0	0	0	0	0.05	0	0.023	0.018	0	0	0	0	1373	1800	0	1	Na	2	Na	1	473	198.09433	481.506515	42.8	Na
18	11.47	0	1.41	0.4	0.9	0	0	0	0	0	0	0	0.05	0	0.023	0.018	0	0	0	0	1373	1800	0	1	Na	2	Na	1	523	191.229675	462.87388	38.8	Na
18	11.47	0	1.41	0.4	0.9	0	0	0	0	0	0	0	0.05	0	0.023	0.018	0	0	0	0	1373	1800	0	1	Na	2	Na	1	573	182.40369	454.047895	37.1	Na
18	11.47	0	1.41	0.4	0.9	0	0	0	0	0	0	0	0.05	0	0.023	0.018	0	0	0	0	1373	1800	0	1	Na	2	Na	1	623	172.59704	448.163905	33.8	Na
18	11.47	0	1.41	0.4	0.9	0	0	0	0	0	0	0	0.05	0	0.023	0.018	0	0	0	0	1373	1800	0	1	Na	2	Na	1	673	172.59704	449.14457	35.6	Na
18	11.47	0	1.41	0.4	0.9	0	0	0	0	0	0	0	0.05	0	0.023	0.018	0	0	0	0	1373	1800	0	1	Na	2	Na	1	723	161.809725	435.41526	34.1	Na
18	11.47	0	1.41	0.4	0.9	0	0	0	0	0	0	0	0.05	0	0.023	0.018	0	0	0	0	1373	1800	0	1	Na	2	Na	1	773	158.86773	423.64728	34.2	Na
18	11.47	0	1.41	0.4	0.9	0	0	0	0	0	0	0	0.05	0	0.023	0.018	0	0	0	0	1373	1800	0	1	Na	2	Na	1	823	160.82906	415.80196	33	Na
18	11.47	0	1.41	0.4	0.9	0	0	0	0	0	0	0	0.05	0	0.023	0.018	0	0	0	0	1373	1800	0	1	Na	2	Na	1	873	160.82906	401.091985	34.1	Na
18	11.47	0	1.41	0.4	0.9	0	0	0	0	0	0	0	0.05	0	0.023	0.018	0	0	0	0	1373	1800	0	1	Na	2	Na	1	973	142.196425	296.16083	50	Na
17.7	12.28	0	1.24	0.3	0.83	0	0	0	0	0	0	0	0.05	0	0.019	0.018	0	0	0	0	1373	Na	0	1	Na	2	Na	1	293	276.54753	639.39358	47.5	Na
17.7	12.28	0	1.24	0.3	0.83	0	0	0	0	0	0	0	0.05	0	0.019	0.018	0	0	0	0	1373	Na	0	1	Na	2	Na	1	373	241.24359	548.191735	44.8	Na
17.7	12.28	0	1.24	0.3	0.83	0	0	0	0	0	0	0	0.05	0	0.019	0.018	0	0	0	0	1373	Na	0	1	Na	2	Na	1	473	222.610955	494.25516	39.2	Na
17.7	12.28	0	1.24	0.3	0.83	0	0	0	0	0	0	0	0.05	0	0.019	0.018	0	0	0	0	1373	Na	0	1	Na	2	Na	1	523	203.97832	477.583855	39.6	Na
17.7	12.28	0	1.24	0.3	0.83	0	0	0	0	0	0	0	0.05	0	0.019	0.018	0	0	0	0	1373	Na	0	1	Na	2	Na	1	573	191.229675	469.738535	35.7	Na
17.7	12.28	0	1.24	0.3	0.83	0	0	0	0	0	0	0	0.05	0	0.019	0.018	0	0	0	0	1373	Na	0	1	Na	2	Na	1	623	191.229675	469.738535	35.2	Na
17.7	12.28	0	1.24	0.3	0.83	0	0	0	0	0	0	0	0.05	0	0.019	0.018	0	0	0	0	1373	Na	0	1	Na	2	Na	1	673	180.44236	472.68053	35.1	Na
17.7	12.28	0	1.24	0.3	0.83	0	0	0	0	0	0	0	0.05	0	0.019	0.018	0	0	0	0	1373	Na	0	1	Na	2	Na	1	723	171.616375	454.047895	34.9	Na
17.7	12.28	0	1.24	0.3	0.83	0	0	0	0	0	0	0	0.05	0	0.019	0.018	0	0	0	0	1373	Na	0	1	Na	2	Na	1	773	166.71305	435.41526	33	Na
17.7	12.28	0	1.24	0.3	0.83	0	0	0	0	0	0	0	0.05	0	0.019	0.018	0	0	0	0	1373	Na	0	1	Na	2	Na	1	823	169.655045	424.627945	34.2	Na
17.7	12.28	0	1.24	0.3	0.83	0	0	0	0	0	0	0	0.05	0	0.019	0.018	0	0	0	0	1373	Na	0	1	Na	2	Na	1	873	168.67438	398.14999	37.6	Na
17.7	12.28	0	1.24	0.3	0.83	0	0	0	0	0	0	0	0.05	0	0.019	0.018	0	0	0	0	1373	Na	0	1	Na	2	Na	1	973	139.25443	296.16083	45.4	Na
